Repository: HachemAhmed/steel-tempering-optimizer

# Otimização de Processos de Revenimento em Aços via Algoritmos de Caminho Mínimo em Grafos

## 📄 Artigo Relacionado

Este repositório contém o código-fonte e os datasets utilizados no trabalho:
[**Otimização de Processos de Revenimento em Aços via Algoritmos de Caminho Mínimo em Grafos**](https://github.com/HachemAhmed/steel-tempering-optimizer/blob/main/artigo/Otimiza%C3%A7%C3%A3o_de_Processos_de_Revenimento_em_A%C3%A7os_via_Algoritmos_de_Caminho_M%C3%ADnimo_em_Grafos.pdf)

## 📌 Visão Geral

Este projeto propõe uma abordagem determinística para a otimização do tratamento térmico de revenimento utilizando Teoria dos Grafos. O sistema modela o espaço de soluções (Tempo × Temperatura) como um Grafo Dirigido Acíclico (DAG) e aplica o algoritmo de Dijkstra para encontrar rotas ótimas de processamento.

As principais funcionalidades incluem:

* **Modelagem Topológica:** Transformação de dados experimentais em uma estrutura sequencial (Fonte → Aço → Tempo → Temperatura → Dureza).
* **Otimização Multiobjetivo:** Minimização de custos baseada em Tempo, Temperatura ou uma abordagem Balanceada (via Escalarização Linear).
* **Filtragem Avançada:** Seleção de ligas por composição química (ex: `%C > 0.4`, `%Cr > 0.9`) e faixas de dureza alvo (HRC).
* **Análise de Robustez:** Geração de mapas de calor (*heatmaps*) para identificação de janelas de processo seguras.

## ⚙️ Instalação e Configuração

### 1️⃣ Pré-requisitos

Certifique-se de ter instalado:

* Python (>=3.8)
* Git

### 2️⃣ Clonar o repositório

```bash
git clone https://github.com/HachemAhmed/steel-tempering-optimizer.git
cd steel-tempering-optimizer
```

### 3️⃣ Instalar dependências

Recomenda-se criar um ambiente virtual para isolar as bibliotecas.

**Linux / macOS**

```bash
python -m venv venv
source venv/bin/activate
pip install -r requirements.txt
```

**Windows**

```powershell
python -m venv venv
venv\Scripts\activate
pip install -r requirements.txt
```

## 🚀 Executando o Projeto

1. **Configuração da Consulta (`consultas.json`)**

O sistema é data-driven. Configure os parâmetros de busca e filtros no arquivo JSON antes de executar. Exemplo de configuração:

```json
{
  "query_name": "Teste_Otimizacao_Balanceada",
  "optimize_by": "balanced",
  "alpha": 0.5,
  "filters": {
    "hardness_range": {"min": 50, "max": 55},
    "C (%wt)": {"op": ">", "val": 0.4}
  }
}
```

2. **Execução do Pipeline Principal**

Para rodar o processamento de dados, construção do grafo e busca do caminho mínimo:

```bash
python run_project.py
```

## 📚 Bibliotecas Utilizadas

As principais dependências do projeto são:

* `networkx`: Modelagem de grafos e algoritmo de Dijkstra.
* `pandas`: Manipulação de dados e ETL.
* `numpy`: Cálculos numéricos e funções logarítmicas.
* `matplotlib` & `seaborn`: Visualização de dados estática.
* `plotly`: Geração de mapas de calor interativos.

## 🔗 Saídas (Outputs)

Após a execução, os artefatos são gerados na pasta `output/`:

* **Relatórios de Rotas:** Detalhes técnicos da melhor rota encontrada (Liga, Temp, Tempo).
* **Heatmaps Interativos:** Arquivos .html para análise exploratória do espaço de soluções.
* **Grafos Exportáveis:** Arquivos formatados para visualização avançada no Gephi.

Autores: Ahmed Amer Hachem & Álvaro Augusto José Silva

DECOM-DV / CEFET-MG

File: datasets/grouped_steel_data.csv (part 1 of 4)
Steel type,Tempering time (s),Tempering temperature (ºC),C (%wt),Mn (%wt),P (%wt),S (%wt),Si (%wt),Ni (%wt),Cr (%wt),Mo (%wt),V (%wt),Al (%wt),Cu (%wt),Final hardness (HRC) - post tempering,hardness_group,temp_group,time_group
AISI-SAE 1026,600.0,204.4,0.25,0.79,0.012,0.026,0.11,0.0,0.0,0.0,0.0,0.0,0.0,50.6,50-55 HRC,200-250 C,600.0 s
AISI-SAE 1026,600.0,260.0,0.25,0.79,0.012,0.026,0.11,0.0,0.0,0.0,0.0,0.0,0.0,48.3,45-50 HRC,250-300 C,600.0 s
AISI-SAE 1026,600.0,315.6,0.25,0.79,0.012,0.026,0.11,0.0,0.0,0.0,0.0,0.0,0.0,43.7,40-45 HRC,300-350 C,600.0 s
AISI-SAE 1026,600.0,371.1,0.25,0.79,0.012,0.026,0.11,0.0,0.0,0.0,0.0,0.0,0.0,40.5,40-45 HRC,350-400 C,600.0 s
AISI-SAE 1026,600.0,426.7,0.25,0.79,0.012,0.026,0.11,0.0,0.0,0.0,0.0,0.0,0.0,37.3,35-40 HRC,400-450 C,600.0 s
AISI-SAE 1026,600.0,482.2,0.25,0.79,0.012,0.026,0.11,0.0,0.0,0.0,0.0,0.0,0.0,31.2,30-35 HRC,450-500 C,600.0 s
AISI-SAE 1026,600.0,537.8,0.25,0.79,0.012,0.026,0.11,0.0,0.0,0.0,0.0,0.0,0.0,26.2,25-30 HRC,500-550 C,600.0 s
AISI-SAE 1026,600.0,593.3,0.25,0.79,0.012,0.026,0.11,0.0,0.0,0.0,0.0,0.0,0.0,23.1,20-25 HRC,550-600 C,600.0 s
AISI-SAE 1026,600.0,648.9,0.25,0.79,0.012,0.026,0.11,0.0,0.0,0.0,0.0,0.0,0.0,17.3,15-20 HRC,600-650 C,600.0 s
AISI-SAE 1026,600.0,704.4,0.25,0.79,0.012,0.026,0.11,0.0,0.0,0.0,0.0,0.0,0.0,11.7,10-15 HRC,700-750 C,600.0 s
AISI-SAE 1026,3600.0,204.4,0.25,0.79,0.012,0.026,0.11,0.0,0.0,0.0,0.0,0.0,0.0,48.9,45-50 HRC,200-250 C,3600.0 s
AISI-SAE 1026,3600.0,260.0,0.25,0.79,0.012,0.026,0.11,0.0,0.0,0.0,0.0,0.0,0.0,45.9,45-50 HRC,250-300 C,3600.0 s
AISI-SAE 1026,3600.0,315.6,0.25,0.79,0.012,0.026,0.11,0.0,0.0,0.0,0.0,0.0,0.0,42.5,40-45 HRC,300-350 C,3600.0 s
AISI-SAE 1026,3600.0,371.1,0.25,0.79,0.012,0.026,0.11,0.0,0.0,0.0,0.0,0.0,0.0,39.2,35-40 HRC,350-400 C,3600.0 s
AISI-SAE 1026,3600.0,426.7,0.25,0.79,0.012,0.026,0.11,0.0,0.0,0.0,0.0,0.0,0.0,33.4,30-35 HRC,400-450 C,3600.0 s
AISI-SAE 1026,3600.0,482.2,0.25,0.79,0.012,0.026,0.11,0.0,0.0,0.0,0.0,0.0,0.0,28.5,25-30 HRC,450-500 C,3600.0 s
AISI-SAE 1026,3600.0,537.8,0.25,0.79,0.012,0.026,0.11,0.0,0.0,0.0,0.0,0.0,0.0,22.6,20-25 HRC,500-550 C,3600.0 s
AISI-SAE 1026,3600.0,648.9,0.25,0.79,0.012,0.026,0.11,0.0,0.0,0.0,0.0,0.0,0.0,12.6,10-15 HRC,600-650 C,3600.0 s
AISI-SAE 1026,3600.0,704.4,0.25,0.79,0.012,0.026,0.11,0.0,0.0,0.0,0.0,0.0,0.0,8.6,5-10 HRC,700-750 C,3600.0 s
AISI-SAE 1026,14400.0,204.4,0.25,0.79,0.012,0.026,0.11,0.0,0.0,0.0,0.0,0.0,0.0,47.6,45-50 HRC,200-250 C,14400.0 s
AISI-SAE 1026,14400.0,260.0,0.25,0.79,0.012,0.026,0.11,0.0,0.0,0.0,0.0,0.0,0.0,44.7,40-45 HRC,250-300 C,14400.0 s
AISI-SAE 1026,14400.0,315.6,0.25,0.79,0.012,0.026,0.11,0.0,0.0,0.0,0.0,0.0,0.0,40.9,40-45 HRC,300-350 C,14400.0 s
AISI-SAE 1026,14400.0,371.1,0.25,0.79,0.012,0.026,0.11,0.0,0.0,0.0,0.0,0.0,0.0,37.1,35-40 HRC,350-400 C,14400.0 s
AISI-SAE 1026,14400.0,426.7,0.25,0.79,0.012,0.026,0.11,0.0,0.0,0.0,0.0,0.0,0.0,31.6,30-35 HRC,400-450 C,14400.0 s
AISI-SAE 1026,14400.0,482.2,0.25,0.79,0.012,0.026,0.11,0.0,0.0,0.0,0.0,0.0,0.0,26.2,25-30 HRC,450-500 C,14400.0 s
AISI-SAE 1026,14400.0,537.8,0.25,0.79,0.012,0.026,0.11,0.0,0.0,0.0,0.0,0.0,0.0,20.7,20-25 HRC,500-550 C,14400.0 s
AISI-SAE 1026,14400.0,593.3,0.25,0.79,0.012,0.026,0.11,0.0,0.0,0.0,0.0,0.0,0.0,15.0,10-15 HRC,550-600 C,14400.0 s
AISI-SAE 1026,14400.0,648.9,0.25,0.79,0.012,0.026,0.11,0.0,0.0,0.0,0.0,0.0,0.0,9.4,5-10 HRC,600-650 C,14400.0 s
AISI-SAE 1026,14400.0,704.4,0.25,0.79,0.012,0.026,0.11,0.0,0.0,0.0,0.0,0.0,0.0,7.0,5-10 HRC,700-750 C,14400.0 s
AISI-SAE 1026,86400.0,204.4,0.25,0.79,0.012,0.026,0.11,0.0,0.0,0.0,0.0,0.0,0.0,45.5,45-50 HRC,200-250 C,86400.0 s
AISI-SAE 1026,86400.0,260.0,0.25,0.79,0.012,0.026,0.11,0.0,0.0,0.0,0.0,0.0,0.0,43.4,40-45 HRC,250-300 C,86400.0 s
AISI-SAE 1026,86400.0,315.6,0.25,0.79,0.012,0.026,0.11,0.0,0.0,0.0,0.0,0.0,0.0,40.7,40-45 HRC,300-350 C,86400.0 s
AISI-SAE 1026,86400.0,371.1,0.25,0.79,0.012,0.026,0.11,0.0,0.0,0.0,0.0,0.0,0.0,34.3,30-35 HRC,350-400 C,86400.0 s
AISI-SAE 1026,86400.0,426.7,0.25,0.79,0.012,0.026,0.11,0.0,0.0,0.0,0.0,0.0,0.0,28.4,25-30 HRC,400-450 C,86400.0 s
AISI-SAE 1026,86400.0,482.2,0.25,0.79,0.012,0.026,0.11,0.0,0.0,0.0,0.0,0.0,0.0,23.6,20-25 HRC,450-500 C,86400.0 s
AISI-SAE 1026,86400.0,537.8,0.25,0.79,0.012,0.026,0.11,0.0,0.0,0.0,0.0,0.0,0.0,18.7,15-20 HRC,500-550 C,86400.0 s
AISI-SAE 1026,86400.0,593.3,0.25,0.79,0.012,0.026,0.11,0.0,0.0,0.0,0.0,0.0,0.0,10.9,10-15 HRC,550-600 C,86400.0 s
AISI-SAE 1026,86400.0,648.9,0.25,0.79,0.012,0.026,0.11,0.0,0.0,0.0,0.0,0.0,0.0,2.6,0-5 HRC,600-650 C,86400.0 s
AISI-SAE 1026,86400.0,704.4,0.25,0.79,0.012,0.026,0.11,0.0,0.0,0.0,0.0,0.0,0.0,3.2,0-5 HRC,700-750 C,86400.0 s
AISI-SAE 1030,600.0,204.4,0.31,0.57,0.008,0.025,0.09,0.02,0.02,0.0,0.0,0.0,0.0,52.1,50-55 HRC,200-250 C,600.0 s
AISI-SAE 1030,600.0,260.0,0.31,0.57,0.008,0.025,0.09,0.02,0.02,0.0,0.0,0.0,0.0,49.1,45-50 HRC,250-300 C,600.0 s
AISI-SAE 1030,600.0,315.6,0.31,0.57,0.008,0.025,0.09,0.02,0.02,0.0,0.0,0.0,0.0,44.3,40-45 HRC,300-350 C,600.0 s
AISI-SAE 1030,600.0,371.1,0.31,0.57,0.008,0.025,0.09,0.02,0.02,0.0,0.0,0.0,0.0,40.2,40-45 HRC,350-400 C,600.0 s
AISI-SAE 1030,600.0,426.7,0.31,0.57,0.008,0.025,0.09,0.02,0.02,0.0,0.0,0.0,0.0,37.5,35-40 HRC,400-450 C,600.0 s
AISI-SAE 1030,600.0,482.2,0.31,0.57,0.008,0.025,0.09,0.02,0.02,0.0,0.0,0.0,0.0,30.4,30-35 HRC,450-500 C,600.0 s
AISI-SAE 1030,600.0,537.8,0.31,0.57,0.008,0.025,0.09,0.02,0.02,0.0,0.0,0.0,0.0,25.8,25-30 HRC,500-550 C,600.0 s
AISI-SAE 1030,600.0,593.3,0.31,0.57,0.008,0.025,0.09,0.02,0.02,0.0,0.0,0.0,0.0,22.1,20-25 HRC,550-600 C,600.0 s
AISI-SAE 1030,600.0,648.9,0.31,0.57,0.008,0.025,0.09,0.02,0.02,0.0,0.0,0.0,0.0,15.5,15-20 HRC,600-650 C,600.0 s
AISI-SAE 1030,600.0,704.4,0.31,0.57,0.008,0.025,0.09,0.02,0.02,0.0,0.0,0.0,0.0,13.1,10-15 HRC,700-750 C,600.0 s
AISI-SAE 1030,3600.0,204.4,0.31,0.57,0.008,0.025,0.09,0.02,0.02,0.0,0.0,0.0,0.0,49.3,45-50 HRC,200-250 C,3600.0 s
AISI-SAE 1030,3600.0,260.0,0.31,0.57,0.008,0.025,0.09,0.02,0.02,0.0,0.0,0.0,0.0,45.9,45-50 HRC,250-300 C,3600.0 s
AISI-SAE 1030,3600.0,315.6,0.31,0.57,0.008,0.025,0.09,0.02,0.02,0.0,0.0,0.0,0.0,42.2,40-45 HRC,300-350 C,3600.0 s
AISI-SAE 1030,3600.0,371.1,0.31,0.57,0.008,0.025,0.09,0.02,0.02,0.0,0.0,0.0,0.0,39.4,35-40 HRC,350-400 C,3600.0 s
AISI-SAE 1030,3600.0,426.7,0.31,0.57,0.008,0.025,0.09,0.02,0.02,0.0,0.0,0.0,0.0,34.0,30-35 HRC,400-450 C,3600.0 s
AISI-SAE 1030,3600.0,482.2,0.31,0.57,0.008,0.025,0.09,0.02,0.02,0.0,0.0,0.0,0.0,29.0,25-30 HRC,450-500 C,3600.0 s
AISI-SAE 1030,3600.0,537.8,0.31,0.57,0.008,0.025,0.09,0.02,0.02,0.0,0.0,0.0,0.0,22.4,20-25 HRC,500-550 C,3600.0 s
AISI-SAE 1030,3600.0,648.9,0.31,0.57,0.008,0.025,0.09,0.02,0.02,0.0,0.0,0.0,0.0,11.7,10-15 HRC,600-650 C,3600.0 s
AISI-SAE 1030,3600.0,704.4,0.31,0.57,0.008,0.025,0.09,0.02,0.02,0.0,0.0,0.0,0.0,10.2,10-15 HRC,700-750 C,3600.0 s
AISI-SAE 1030,14400.0,204.4,0.31,0.57,0.008,0.025,0.09,0.02,0.02,0.0,0.0,0.0,0.0,48.3,45-50 HRC,200-250 C,14400.0 s
AISI-SAE 1030,14400.0,260.0,0.31,0.57,0.008,0.025,0.09,0.02,0.02,0.0,0.0,0.0,0.0,44.9,40-45 HRC,250-300 C,14400.0 s
AISI-SAE 1030,14400.0,315.6,0.31,0.57,0.008,0.025,0.09,0.02,0.02,0.0,0.0,0.0,0.0,40.9,40-45 HRC,300-350 C,14400.0 s
AISI-SAE 1030,14400.0,371.1,0.31,0.57,0.008,0.025,0.09,0.02,0.02,0.0,0.0,0.0,0.0,37.3,35-40 HRC,350-400 C,14400.0 s
AISI-SAE 1030,14400.0,426.7,0.31,0.57,0.008,0.025,0.09,0.02,0.02,0.0,0.0,0.0,0.0,31.3,30-35 HRC,400-450 C,14400.0 s
AISI-SAE 1030,14400.0,482.2,0.31,0.57,0.008,0.025,0.09,0.02,0.02,0.0,0.0,0.0,0.0,25.6,25-30 HRC,450-500 C,14400.0 s
AISI-SAE 1030,14400.0,537.8,0.31,0.57,0.008,0.025,0.09,0.02,0.02,0.0,0.0,0.0,0.0,20.9,20-25 HRC,500-550 C,14400.0 s
AISI-SAE 1030,14400.0,593.3,0.31,0.57,0.008,0.025,0.09,0.02,0.02,0.0,0.0,0.0,0.0,10.9,10-15 HRC,550-600 C,14400.0 s
AISI-SAE 1030,14400.0,648.9,0.31,0.57,0.008,0.025,0.09,0.02,0.02,0.0,0.0,0.0,0.0,8.6,5-10 HRC,600-650 C,14400.0 s
AISI-SAE 1030,14400.0,704.4,0.31,0.57,0.008,0.025,0.09,0.02,0.02,0.0,0.0,0.0,0.0,7.3,5-10 HRC,700-750 C,14400.0 s
AISI-SAE 1030,86400.0,204.4,0.31,0.57,0.008,0.025,0.09,0.02,0.02,0.0,0.0,0.0,0.0,46.8,45-50 HRC,200-250 C,86400.0 s
AISI-SAE 1030,86400.0,260.0,0.31,0.57,0.008,0.025,0.09,0.02,0.02,0.0,0.0,0.0,0.0,43.9,40-45 HRC,250-300 C,86400.0 s
AISI-SAE 1030,86400.0,315.6,0.31,0.57,0.008,0.025,0.09,0.02,0.02,0.0,0.0,0.0,0.0,40.9,40-45 HRC,300-350 C,86400.0 s
AISI-SAE 1030,86400.0,371.1,0.31,0.57,0.008,0.025,0.09,0.02,0.02,0.0,0.0,0.0,0.0,35.4,35-40 HRC,350-400 C,86400.0 s
AISI-SAE 1030,86400.0,426.7,0.31,0.57,0.008,0.025,0.09,0.02,0.02,0.0,0.0,0.0,0.0,27.8,25-30 HRC,400-450 C,86400.0 s
AISI-SAE 1030,86400.0,482.2,0.31,0.57,0.008,0.025,0.09,0.02,0.02,0.0,0.0,0.0,0.0,23.3,20-25 HRC,450-500 C,86400.0 s
AISI-SAE 1030,86400.0,537.8,0.31,0.57,0.008,0.025,0.09,0.02,0.02,0.0,0.0,0.0,0.0,16.1,15-20 HRC,500-550 C,86400.0 s
AISI-SAE 1030,86400.0,593.3,0.31,0.57,0.008,0.025,0.09,0.02,0.02,0.0,0.0,0.0,0.0,6.5,5-10 HRC,550-600 C,86400.0 s
AISI-SAE 1030,86400.0,648.9,0.31,0.57,0.008,0.025,0.09,0.02,0.02,0.0,0.0,0.0,0.0,0.9,0-5 HRC,600-650 C,86400.0 s
AISI-SAE 1030,86400.0,704.4,0.31,0.57,0.008,0.025,0.09,0.02,0.02,0.0,0.0,0.0,0.0,2.3,0-5 HRC,700-750 C,86400.0 s
AISI-SAE 1035,600.0,204.4,0.36,0.74,0.019,0.03,0.24,0.02,0.02,0.01,0.0,0.0,0.0,52.3,50-55 HRC,200-250 C,600.0 s
AISI-SAE 1035,600.0,260.0,0.36,0.74,0.019,0.03,0.24,0.02,0.02,0.01,0.0,0.0,0.0,50.4,50-55 HRC,250-300 C,600.0 s
AISI-SAE 1035,600.0,315.6,0.36,0.74,0.019,0.03,0.24,0.02,0.02,0.01,0.0,0.0,0.0,46.8,45-50 HRC,300-350 C,600.0 s
AISI-SAE 1035,600.0,371.1,0.36,0.74,0.019,0.03,0.24,0.02,0.02,0.01,0.0,0.0,0.0,44.3,40-45 HRC,350-400 C,600.0 s
AISI-SAE 1035,600.0,426.7,0.36,0.74,0.019,0.03,0.24,0.02,0.02,0.01,0.0,0.0,0.0,38.6,35-40 HRC,400-450 C,600.0 s
AISI-SAE 1035,600.0,482.2,0.36,0.74,0.019,0.03,0.24,0.02,0.02,0.01,0.0,0.0,0.0,33.4,30-35 HRC,450-500 C,600.0 s
AISI-SAE 1035,600.0,537.8,0.36,0.74,0.019,0.03,0.24,0.02,0.02,0.01,0.0,0.0,0.0,28.4,25-30 HRC,500-550 C,600.0 s
AISI-SAE 1035,600.0,593.3,0.36,0.74,0.019,0.03,0.24,0.02,0.02,0.01,0.0,0.0,0.0,25.5,25-30 HRC,550-600 C,600.0 s
AISI-SAE 1035,600.0,648.9,0.36,0.74,0.019,0.03,0.24,0.02,0.02,0.01,0.0,0.0,0.0,20.9,20-25 HRC,600-650 C,600.0 s
AISI-SAE 1035,600.0,704.4,0.36,0.74,0.019,0.03,0.24,0.02,0.02,0.01,0.0,0.0,0.0,15.0,10-15 HRC,700-750 C,600.0 s
AISI-SAE 1035,3600.0,204.4,0.36,0.74,0.019,0.03,0.24,0.02,0.02,0.01,0.0,0.0,0.0,51.5,50-55 HRC,200-250 C,3600.0 s
AISI-SAE 1035,3600.0,260.0,0.36,0.74,0.019,0.03,0.24,0.02,0.02,0.01,0.0,0.0,0.0,48.9,45-50 HRC,250-300 C,3600.0 s
AISI-SAE 1035,3600.0,315.6,0.36,0.74,0.019,0.03,0.24,0.02,0.02,0.01,0.0,0.0,0.0,46.4,45-50 HRC,300-350 C,3600.0 s
AISI-SAE 1035,3600.0,371.1,0.36,0.74,0.019,0.03,0.24,0.02,0.02,0.01,0.0,0.0,0.0,41.7,40-45 HRC,350-400 C,3600.0 s
AISI-SAE 1035,3600.0,426.7,0.36,0.74,0.019,0.03,0.24,0.02,0.02,0.01,0.0,0.0,0.0,36.1,35-40 HRC,400-450 C,3600.0 s
AISI-SAE 1035,3600.0,482.2,0.36,0.74,0.019,0.03,0.24,0.02,0.02,0.01,0.0,0.0,0.0,30.7,30-35 HRC,450-500 C,3600.0 s
AISI-SAE 1035,3600.0,537.8,0.36,0.74,0.019,0.03,0.24,0.02,0.02,0.01,0.0,0.0,0.0,26.1,25-30 HRC,500-550 C,3600.0 s
AISI-SAE 1035,3600.0,593.3,0.36,0.74,0.019,0.03,0.24,0.02,0.02,0.01,0.0,0.0,0.0,21.2,20-25 HRC,550-600 C,3600.0 s
AISI-SAE 1035,3600.0,648.9,0.36,0.74,0.019,0.03,0.24,0.02,0.02,0.01,0.0,0.0,0.0,16.5,15-20 HRC,600-650 C,3600.0 s
AISI-SAE 1035,3600.0,704.4,0.36,0.74,0.019,0.03,0.24,0.02,0.02,0.01,0.0,0.0,0.0,12.4,10-15 HRC,700-750 C,3600.0 s
AISI-SAE 1035,14400.0,204.4,0.36,0.74,0.019,0.03,0.24,0.02,0.02,0.01,0.0,0.0,0.0,50.0,45-50 HRC,200-250 C,14400.0 s
AISI-SAE 1035,14400.0,260.0,0.36,0.74,0.019,0.03,0.24,0.02,0.02,0.01,0.0,0.0,0.0,48.3,45-50 HRC,250-300 C,14400.0 s
AISI-SAE 1035,14400.0,315.6,0.36,0.74,0.019,0.03,0.24,0.02,0.02,0.01,0.0,0.0,0.0,44.9,40-45 HRC,300-350 C,14400.0 s
AISI-SAE 1035,14400.0,371.1,0.36,0.74,0.019,0.03,0.24,0.02,0.02,0.01,0.0,0.0,0.0,39.2,35-40 HRC,350-400 C,14400.0 s
AISI-SAE 1035,14400.0,426.7,0.36,0.74,0.019,0.03,0.24,0.02,0.02,0.01,0.0,0.0,0.0,33.9,30-35 HRC,400-450 C,14400.0 s
AISI-SAE 1035,14400.0,482.2,0.36,0.74,0.019,0.03,0.24,0.02,0.02,0.01,0.0,0.0,0.0,28.8,25-30 HRC,450-500 C,14400.0 s
AISI-SAE 1035,14400.0,537.8,0.36,0.74,0.019,0.03,0.24,0.02,0.02,0.01,0.0,0.0,0.0,23.9,20-25 HRC,500-550 C,14400.0 s
AISI-SAE 1035,14400.0,593.3,0.36,0.74,0.019,0.03,0.24,0.02,0.02,0.01,0.0,0.0,0.0,18.9,15-20 HRC,550-600 C,14400.0 s
AISI-SAE 1035,14400.0,648.9,0.36,0.74,0.019,0.03,0.24,0.02,0.02,0.01,0.0,0.0,0.0,13.1,10-15 HRC,600-650 C,14400.0 s
AISI-SAE 1035,14400.0,704.4,0.36,0.74,0.019,0.03,0.24,0.02,0.02,0.01,0.0,0.0,0.0,8.6,5-10 HRC,700-750 C,14400.0 s
AISI-SAE 1035,86400.0,204.4,0.36,0.74,0.019,0.03,0.24,0.02,0.02,0.01,0.0,0.0,0.0,49.1,45-50 HRC,200-250 C,86400.0 s
AISI-SAE 1035,86400.0,260.0,0.36,0.74,0.019,0.03,0.24,0.02,0.02,0.01,0.0,0.0,0.0,47.0,45-50 HRC,250-300 C,86400.0 s
AISI-SAE 1035,86400.0,315.6,0.36,0.74,0.019,0.03,0.24,0.02,0.02,0.01,0.0,0.0,0.0,43.7,40-45 HRC,300-350 C,86400.0 s
AISI-SAE 1035,86400.0,371.1,0.36,0.74,0.019,0.03,0.24,0.02,0.02,0.01,0.0,0.0,0.0,36.9,35-40 HRC,350-400 C,86400.0 s
AISI-SAE 1035,86400.0,426.7,0.36,0.74,0.019,0.03,0.24,0.02,0.02,0.01,0.0,0.0,0.0,31.2,30-35 HRC,400-450 C,86400.0 s
AISI-SAE 1035,86400.0,482.2,0.36,0.74,0.019,0.03,0.24,0.02,0.02,0.01,0.0,0.0,0.0,24.9,20-25 HRC,450-500 C,86400.0 s
AISI-SAE 1035,86400.0,537.8,0.36,0.74,0.019,0.03,0.24,0.02,0.02,0.01,0.0,0.0,0.0,20.7,20-25 HRC,500-550 C,86400.0 s
AISI-SAE 1035,86400.0,593.3,0.36,0.74,0.019,0.03,0.24,0.02,0.02,0.01,0.0,0.0,0.0,14.8,10-15 HRC,550-600 C,86400.0 s
AISI-SAE 1035,86400.0,648.9,0.36,0.74,0.019,0.03,0.24,0.02,0.02,0.01,0.0,0.0,0.0,9.2,5-10 HRC,600-650 C,86400.0 s
AISI-SAE 1035,86400.0,704.4,0.36,0.74,0.019,0.03,0.24,0.02,0.02,0.01,0.0,0.0,0.0,5.0,0-5 HRC,700-750 C,86400.0 s
AISI-SAE 1038,3600.0,204.4,0.39,0.75,0.048,0.043,0.18,0.0,0.0,0.0,0.0,0.0,0.0,51.5,50-55 HRC,200-250 C,3600.0 s
AISI-SAE 1038,3600.0,260.0,0.39,0.75,0.048,0.043,0.18,0.0,0.0,0.0,0.0,0.0,0.0,49.0,45-50 HRC,250-300 C,3600.0 s
AISI-SAE 1038,3600.0,315.6,0.39,0.75,0.048,0.043,0.18,0.0,0.0,0.0,0.0,0.0,0.0,46.0,45-50 HRC,300-350 C,3600.0 s
AISI-SAE 1038,3600.0,371.1,0.39,0.75,0.048,0.043,0.18,0.0,0.0,0.0,0.0,0.0,0.0,41.5,40-45 HRC,350-400 C,3600.0 s
AISI-SAE 1038,3600.0,426.7,0.39,0.75,0.048,0.043,0.18,0.0,0.0,0.0,0.0,0.0,0.0,37.0,35-40 HRC,400-450 C,3600.0 s
AISI-SAE 1038,3600.0,482.2,0.39,0.75,0.048,0.043,0.18,0.0,0.0,0.0,0.0,0.0,0.0,32.5,30-35 HRC,450-500 C,3600.0 s
AISI-SAE 1038,3600.0,537.8,0.39,0.75,0.048,0.043,0.18,0.0,0.0,0.0,0.0,0.0,0.0,28.0,25-30 HRC,500-550 C,3600.0 s
AISI-SAE 1038,3600.0,593.3,0.39,0.75,0.048,0.043,0.18,0.0,0.0,0.0,0.0,0.0,0.0,22.2,20-25 HRC,550-600 C,3600.0 s
AISI-SAE 1038,3600.0,648.9,0.39,0.75,0.048,0.043,0.18,0.0,0.0,0.0,0.0,0.0,0.0,18.2,15-20 HRC,600-650 C,3600.0 s
AISI-SAE 1040,600.0,204.4,0.4,0.6,0.01,0.013,0.27,0.02,0.07,0.01,0.0,0.0,0.0,53.2,50-55 HRC,200-250 C,600.0 s
AISI-SAE 1040,600.0,260.0,0.4,0.6,0.01,0.013,0.27,0.02,0.07,0.01,0.0,0.0,0.0,51.9,50-55 HRC,250-300 C,600.0 s
AISI-SAE 1040,600.0,315.6,0.4,0.6,0.01,0.013,0.27,0.02,0.07,0.01,0.0,0.0,0.0,48.9,45-50 HRC,300-350 C,600.0 s
AISI-SAE 1040,600.0,371.1,0.4,0.6,0.01,0.013,0.27,0.02,0.07,0.01,0.0,0.0,0.0,44.9,40-45 HRC,350-400 C,600.0 s
AISI-SAE 1040,600.0,426.7,0.4,0.6,0.01,0.013,0.27,0.02,0.07,0.01,0.0,0.0,0.0,40.0,35-40 HRC,400-450 C,600.0 s
AISI-SAE 1040,600.0,482.2,0.4,0.6,0.01,0.013,0.27,0.02,0.07,0.01,0.0,0.0,0.0,35.1,35-40 HRC,450-500 C,600.0 s
AISI-SAE 1040,600.0,537.8,0.4,0.6,0.01,0.013,0.27,0.02,0.07,0.01,0.0,0.0,0.0,30.7,30-35 HRC,500-550 C,600.0 s
AISI-SAE 1040,600.0,593.3,0.4,0.6,0.01,0.013,0.27,0.02,0.07,0.01,0.0,0.0,0.0,27.7,25-30 HRC,550-600 C,600.0 s
AISI-SAE 1040,600.0,648.9,0.4,0.6,0.01,0.013,0.27,0.02,0.07,0.01,0.0,0.0,0.0,24.1,20-25 HRC,600-650 C,600.0 s
AISI-SAE 1040,600.0,704.4,0.4,0.6,0.01,0.013,0.27,0.02,0.07,0.01,0.0,0.0,0.0,20.0,15-20 HRC,700-750 C,600.0 s
AISI-SAE 1040,3600.0,204.4,0.4,0.6,0.01,0.013,0.27,0.02,0.07,0.01,0.0,0.0,0.0,52.6,50-55 HRC,200-250 C,3600.0 s
AISI-SAE 1040,3600.0,260.0,0.4,0.6,0.01,0.013,0.27,0.02,0.07,0.01,0.0,0.0,0.0,50.4,50-55 HRC,250-300 C,3600.0 s
AISI-SAE 1040,3600.0,315.6,0.4,0.6,0.01,0.013,0.27,0.02,0.07,0.01,0.0,0.0,0.0,47.6,45-50 HRC,300-350 C,3600.0 s
AISI-SAE 1040,3600.0,371.1,0.4,0.6,0.01,0.013,0.27,0.02,0.07,0.01,0.0,0.0,0.0,42.8,40-45 HRC,350-400 C,3600.0 s
AISI-SAE 1040,3600.0,426.7,0.4,0.6,0.01,0.013,0.27,0.02,0.07,0.01,0.0,0.0,0.0,37.9,35-40 HRC,400-450 C,3600.0 s
AISI-SAE 1040,3600.0,482.2,0.4,0.6,0.01,0.013,0.27,0.02,0.07,0.01,0.0,0.0,0.0,33.0,30-35 HRC,450-500 C,3600.0 s
AISI-SAE 1040,3600.0,537.8,0.4,0.6,0.01,0.013,0.27,0.02,0.07,0.01,0.0,0.0,0.0,28.3,25-30 HRC,500-550 C,3600.0 s
AISI-SAE 1040,3600.0,593.3,0.4,0.6,0.01,0.013,0.27,0.02,0.07,0.01,0.0,0.0,0.0,24.6,20-25 HRC,550-600 C,3600.0 s
AISI-SAE 1040,3600.0,648.9,0.4,0.6,0.01,0.013,0.27,0.02,0.07,0.01,0.0,0.0,0.0,20.9,20-25 HRC,600-650 C,3600.0 s
AISI-SAE 1040,3600.0,704.4,0.4,0.6,0.01,0.013,0.27,0.02,0.07,0.01,0.0,0.0,0.0,16.3,15-20 HRC,700-750 C,3600.0 s
AISI-SAE 1040,14400.0,204.4,0.4,0.6,0.01,0.013,0.27,0.02,0.07,0.01,0.0,0.0,0.0,51.0,50-55 HRC,200-250 C,14400.0 s
AISI-SAE 1040,14400.0,260.0,0.4,0.6,0.01,0.013,0.27,0.02,0.07,0.01,0.0,0.0,0.0,49.5,45-50 HRC,250-300 C,14400.0 s
AISI-SAE 1040,14400.0,315.6,0.4,0.6,0.01,0.013,0.27,0.02,0.07,0.01,0.0,0.0,0.0,46.5,45-50 HRC,300-350 C,14400.0 s
AISI-SAE 1040,14400.0,371.1,0.4,0.6,0.01,0.013,0.27,0.02,0.07,0.01,0.0,0.0,0.0,41.2,40-45 HRC,350-400 C,14400.0 s
AISI-SAE 1040,14400.0,426.7,0.4,0.6,0.01,0.013,0.27,0.02,0.07,0.01,0.0,0.0,0.0,35.4,35-40 HRC,400-450 C,14400.0 s
AISI-SAE 1040,14400.0,482.2,0.4,0.6,0.01,0.013,0.27,0.02,0.07,0.01,0.0,0.0,0.0,30.9,30-35 HRC,450-500 C,14400.0 s
AISI-SAE 1040,14400.0,537.8,0.4,0.6,0.01,0.013,0.27,0.02,0.07,0.01,0.0,0.0,0.0,26.5,25-30 HRC,500-550 C,14400.0 s
AISI-SAE 1040,14400.0,593.3,0.4,0.6,0.01,0.013,0.27,0.02,0.07,0.01,0.0,0.0,0.0,22.9,20-25 HRC,550-600 C,14400.0 s
AISI-SAE 1040,14400.0,648.9,0.4,0.6,0.01,0.013,0.27,0.02,0.07,0.01,0.0,0.0,0.0,17.3,15-20 HRC,600-650 C,14400.0 s
AISI-SAE 1040,14400.0,704.4,0.4,0.6,0.01,0.013,0.27,0.02,0.07,0.01,0.0,0.0,0.0,12.6,10-15 HRC,700-750 C,14400.0 s
AISI-SAE 1040,86400.0,204.4,0.4,0.6,0.01,0.013,0.27,0.02,0.07,0.01,0.0,0.0,0.0,50.6,50-55 HRC,200-250 C,86400.0 s
AISI-SAE 1040,86400.0,260.0,0.4,0.6,0.01,0.013,0.27,0.02,0.07,0.01,0.0,0.0,0.0,48.5,45-50 HRC,250-300 C,86400.0 s
AISI-SAE 1040,86400.0,315.6,0.4,0.6,0.01,0.013,0.27,0.02,0.07,0.01,0.0,0.0,0.0,44.9,40-45 HRC,300-350 C,86400.0 s
AISI-SAE 1040,86400.0,371.1,0.4,0.6,0.01,0.013,0.27,0.02,0.07,0.01,0.0,0.0,0.0,38.4,35-40 HRC,350-400 C,86400.0 s
AISI-SAE 1040,86400.0,426.7,0.4,0.6,0.01,0.013,0.27,0.02,0.07,0.01,0.0,0.0,0.0,33.0,30-35 HRC,400-450 C,86400.0 s
AISI-SAE 1040,86400.0,482.2,0.4,0.6,0.01,0.013,0.27,0.02,0.07,0.01,0.0,0.0,0.0,27.8,25-30 HRC,450-500 C,86400.0 s
AISI-SAE 1040,86400.0,537.8,0.4,0.6,0.01,0.013,0.27,0.02,0.07,0.01,0.0,0.0,0.0,24.1,20-25 HRC,500-550 C,86400.0 s
AISI-SAE 1040,86400.0,593.3,0.4,0.6,0.01,0.013,0.27,0.02,0.07,0.01,0.0,0.0,0.0,18.7,15-20 HRC,550-600 C,86400.0 s
AISI-SAE 1040,86400.0,648.9,0.4,0.6,0.01,0.013,0.27,0.02,0.07,0.01,0.0,0.0,0.0,14.0,10-15 HRC,600-650 C,86400.0 s
AISI-SAE 1040,86400.0,704.4,0.4,0.6,0.01,0.013,0.27,0.02,0.07,0.01,0.0,0.0,0.0,10.4,10-15 HRC,700-750 C,86400.0 s
AISI-SAE 1042,600.0,204.4,0.44,0.79,0.02,0.03,0.24,0.02,0.02,0.01,0.0,0.0,0.0,55.2,55-60 HRC,200-250 C,600.0 s
AISI-SAE 1042,600.0,260.0,0.44,0.79,0.02,0.03,0.24,0.02,0.02,0.01,0.0,0.0,0.0,53.6,50-55 HRC,250-300 C,600.0 s
AISI-SAE 1042,600.0,315.6,0.44,0.79,0.02,0.03,0.24,0.02,0.02,0.01,0.0,0.0,0.0,50.0,45-50 HRC,300-350 C,600.0 s
AISI-SAE 1042,600.0,371.1,0.44,0.79,0.02,0.03,0.24,0.02,0.02,0.01,0.0,0.0,0.0,46.5,45-50 HRC,350-400 C,600.0 s
AISI-SAE 1042,600.0,426.7,0.44,0.79,0.02,0.03,0.24,0.02,0.02,0.01,0.0,0.0,0.0,42.0,40-45 HRC,400-450 C,600.0 s
AISI-SAE 1042,600.0,482.2,0.44,0.79,0.02,0.03,0.24,0.02,0.02,0.01,0.0,0.0,0.0,36.6,35-40 HRC,450-500 C,600.0 s
AISI-SAE 1042,600.0,537.8,0.44,0.79,0.02,0.03,0.24,0.02,0.02,0.01,0.0,0.0,0.0,32.1,30-35 HRC,500-550 C,600.0 s
AISI-SAE 1042,600.0,593.3,0.44,0.79,0.02,0.03,0.24,0.02,0.02,0.01,0.0,0.0,0.0,28.4,25-30 HRC,550-600 C,600.0 s
AISI-SAE 1042,600.0,648.9,0.44,0.79,0.02,0.03,0.24,0.02,0.02,0.01,0.0,0.0,0.0,23.6,20-25 HRC,600-650 C,600.0 s
AISI-SAE 1042,600.0,704.4,0.44,0.79,0.02,0.03,0.24,0.02,0.02,0.01,0.0,0.0,0.0,17.9,15-20 HRC,700-750 C,600.0 s
AISI-SAE 1042,3600.0,204.4,0.44,0.79,0.02,0.03,0.24,0.02,0.02,0.01,0.0,0.0,0.0,54.5,50-55 HRC,200-250 C,3600.0 s
AISI-SAE 1042,3600.0,260.0,0.44,0.79,0.02,0.03,0.24,0.02,0.02,0.01,0.0,0.0,0.0,51.9,50-55 HRC,250-300 C,3600.0 s
AISI-SAE 1042,3600.0,315.6,0.44,0.79,0.02,0.03,0.24,0.02,0.02,0.01,0.0,0.0,0.0,48.9,45-50 HRC,300-350 C,3600.0 s
AISI-SAE 1042,3600.0,371.1,0.44,0.79,0.02,0.03,0.24,0.02,0.02,0.01,0.0,0.0,0.0,44.7,40-45 HRC,350-400 C,3600.0 s
AISI-SAE 1042,3600.0,426.7,0.44,0.79,0.02,0.03,0.24,0.02,0.02,0.01,0.0,0.0,0.0,39.6,35-40 HRC,400-450 C,3600.0 s
AISI-SAE 1042,3600.0,482.2,0.44,0.79,0.02,0.03,0.24,0.02,0.02,0.01,0.0,0.0,0.0,34.2,30-35 HRC,450-500 C,3600.0 s
AISI-SAE 1042,3600.0,537.8,0.44,0.79,0.02,0.03,0.24,0.02,0.02,0.01,0.0,0.0,0.0,29.5,25-30 HRC,500-550 C,3600.0 s
AISI-SAE 1042,3600.0,593.3,0.44,0.79,0.02,0.03,0.24,0.02,0.02,0.01,0.0,0.0,0.0,24.7,20-25 HRC,550-600 C,3600.0 s
AISI-SAE 1042,3600.0,648.9,0.44,0.79,0.02,0.03,0.24,0.02,0.02,0.01,0.0,0.0,0.0,19.2,15-20 HRC,600-650 C,3600.0 s
AISI-SAE 1042,3600.0,704.4,0.44,0.79,0.02,0.03,0.24,0.02,0.02,0.01,0.0,0.0,0.0,13.5,10-15 HRC,700-750 C,3600.0 s
AISI-SAE 1042,14400.0,204.4,0.44,0.79,0.02,0.03,0.24,0.02,0.02,0.01,0.0,0.0,0.0,53.2,50-55 HRC,200-250 C,14400.0 s
AISI-SAE 1042,14400.0,260.0,0.44,0.79,0.02,0.03,0.24,0.02,0.02,0.01,0.0,0.0,0.0,50.6,50-55 HRC,250-300 C,14400.0 s
AISI-SAE 1042,14400.0,315.6,0.44,0.79,0.02,0.03,0.24,0.02,0.02,0.01,0.0,0.0,0.0,48.0,45-50 HRC,300-350 C,14400.0 s
AISI-SAE 1042,14400.0,371.1,0.44,0.79,0.02,0.03,0.24,0.02,0.02,0.01,0.0,0.0,0.0,42.8,40-45 HRC,350-400 C,14400.0 s
AISI-SAE 1042,14400.0,426.7,0.44,0.79,0.02,0.03,0.24,0.02,0.02,0.01,0.0,0.0,0.0,37.3,35-40 HRC,400-450 C,14400.0 s
AISI-SAE 1042,14400.0,482.2,0.44,0.79,0.02,0.03,0.24,0.02,0.02,0.01,0.0,0.0,0.0,32.3,30-35 HRC,450-500 C,14400.0 s
AISI-SAE 1042,14400.0,537.8,0.44,0.79,0.02,0.03,0.24,0.02,0.02,0.01,0.0,0.0,0.0,26.5,25-30 HRC,500-550 C,14400.0 s
AISI-SAE 1042,14400.0,593.3,0.44,0.79,0.02,0.03,0.24,0.02,0.02,0.01,0.0,0.0,0.0,22.1,20-25 HRC,550-600 C,14400.0 s
AISI-SAE 1042,14400.0,648.9,0.44,0.79,0.02,0.03,0.24,0.02,0.02,0.01,0.0,0.0,0.0,15.9,15-20 HRC,600-650 C,14400.0 s
AISI-SAE 1042,14400.0,704.4,0.44,0.79,0.02,0.03,0.24,0.02,0.02,0.01,0.0,0.0,0.0,9.7,5-10 HRC,700-750 C,14400.0 s
AISI-SAE 1042,86400.0,204.4,0.44,0.79,0.02,0.03,0.24,0.02,0.02,0.01,0.0,0.0,0.0,52.1,50-55 HRC,200-250 C,86400.0 s
AISI-SAE 1042,86400.0,260.0,0.44,0.79,0.02,0.03,0.24,0.02,0.02,0.01,0.0,0.0,0.0,49.8,45-50 HRC,250-300 C,86400.0 s
AISI-SAE 1042,86400.0,315.6,0.44,0.79,0.02,0.03,0.24,0.02,0.02,0.01,0.0,0.0,0.0,46.1,45-50 HRC,300-350 C,86400.0 s
AISI-SAE 1042,86400.0,371.1,0.44,0.79,0.02,0.03,0.24,0.02,0.02,0.01,0.0,0.0,0.0,40.5,40-45 HRC,350-400 C,86400.0 s
AISI-SAE 1042,86400.0,426.7,0.44,0.79,0.02,0.03,0.24,0.02,0.02,0.01,0.0,0.0,0.0,34.6,30-35 HRC,400-450 C,86400.0 s
AISI-SAE 1042,86400.0,482.2,0.44,0.79,0.02,0.03,0.24,0.02,0.02,0.01,0.0,0.0,0.0,28.4,25-30 HRC,450-500 C,86400.0 s
AISI-SAE 1042,86400.0,537.8,0.44,0.79,0.02,0.03,0.24,0.02,0.02,0.01,0.0,0.0,0.0,23.3,20-25 HRC,500-550 C,86400.0 s
AISI-SAE 1042,86400.0,593.3,0.44,0.79,0.02,0.03,0.24,0.02,0.02,0.01,0.0,0.0,0.0,17.1,15-20 HRC,550-600 C,86400.0 s
AISI-SAE 1042,86400.0,648.9,0.44,0.79,0.02,0.03,0.24,0.02,0.02,0.01,0.0,0.0,0.0,11.4,10-15 HRC,600-650 C,86400.0 s
AISI-SAE 1042,86400.0,704.4,0.44,0.79,0.02,0.03,0.24,0.02,0.02,0.01,0.0,0.0,0.0,7.6,5-10 HRC,700-750 C,86400.0 s
AISI-SAE 1045,600.0,204.4,0.45,0.73,0.017,0.03,0.17,0.01,0.02,0.01,0.0,0.0,0.0,56.9,55-60 HRC,200-250 C,600.0 s
AISI-SAE 1045,600.0,260.0,0.45,0.73,0.017,0.03,0.17,0.01,0.02,0.01,0.0,0.0,0.0,54.9,50-55 HRC,250-300 C,600.0 s
AISI-SAE 1045,600.0,315.6,0.45,0.73,0.017,0.03,0.17,0.01,0.02,0.01,0.0,0.0,0.0,51.2,50-55 HRC,300-350 C,600.0 s
AISI-SAE 1045,600.0,371.1,0.45,0.73,0.017,0.03,0.17,0.01,0.02,0.01,0.0,0.0,0.0,48.0,45-50 HRC,350-400 C,600.0 s
AISI-SAE 1045,600.0,426.7,0.45,0.73,0.017,0.03,0.17,0.01,0.02,0.01,0.0,0.0,0.0,43.3,40-45 HRC,400-450 C,600.0 s
AISI-SAE 1045,600.0,482.2,0.45,0.73,0.017,0.03,0.17,0.01,0.02,0.01,0.0,0.0,0.0,38.0,35-40 HRC,450-500 C,600.0 s
AISI-SAE 1045,600.0,537.8,0.45,0.73,0.017,0.03,0.17,0.01,0.02,0.01,0.0,0.0,0.0,33.4,30-35 HRC,500-550 C,600.0 s
AISI-SAE 1045,600.0,593.3,0.45,0.73,0.017,0.03,0.17,0.01,0.02,0.01,0.0,0.0,0.0,29.1,25-30 HRC,550-600 C,600.0 s
AISI-SAE 1045,600.0,648.9,0.45,0.73,0.017,0.03,0.17,0.01,0.02,0.01,0.0,0.0,0.0,24.2,20-25 HRC,600-650 C,600.0 s
AISI-SAE 1045,600.0,704.4,0.45,0.73,0.017,0.03,0.17,0.01,0.02,0.01,0.0,0.0,0.0,18.5,15-20 HRC,700-750 C,600.0 s
AISI-SAE 1045,3600.0,204.4,0.45,0.73,0.017,0.03,0.17,0.01,0.02,0.01,0.0,0.0,0.0,56.3,55-60 HRC,200-250 C,3600.0 s
AISI-SAE 1045,3600.0,260.0,0.45,0.73,0.017,0.03,0.17,0.01,0.02,0.01,0.0,0.0,0.0,53.2,50-55 HRC,250-300 C,3600.0 s
AISI-SAE 1045,3600.0,315.6,0.45,0.73,0.017,0.03,0.17,0.01,0.02,0.01,0.0,0.0,0.0,50.2,50-55 HRC,300-350 C,3600.0 s
AISI-SAE 1045,3600.0,371.1,0.45,0.73,0.017,0.03,0.17,0.01,0.02,0.01,0.0,0.0,0.0,45.9,45-50 HRC,350-400 C,3600.0 s
AISI-SAE 1045,3600.0,426.7,0.45,0.73,0.017,0.03,0.17,0.01,0.02,0.01,0.0,0.0,0.0,40.7,40-45 HRC,400-450 C,3600.0 s
AISI-SAE 1045,3600.0,482.2,0.45,0.73,0.017,0.03,0.17,0.01,0.02,0.01,0.0,0.0,0.0,35.6,35-40 HRC,450-500 C,3600.0 s
AISI-SAE 1045,3600.0,537.8,0.45,0.73,0.017,0.03,0.17,0.01,0.02,0.01,0.0,0.0,0.0,30.4,30-35 HRC,500-550 C,3600.0 s
AISI-SAE 1045,3600.0,593.3,0.45,0.73,0.017,0.03,0.17,0.01,0.02,0.01,0.0,0.0,0.0,25.3,25-30 HRC,550-600 C,3600.0 s
AISI-SAE 1045,3600.0,648.9,0.45,0.73,0.017,0.03,0.17,0.01,0.02,0.01,0.0,0.0,0.0,20.3,20-25 HRC,600-650 C,3600.0 s
AISI-SAE 1045,3600.0,704.4,0.45,0.73,0.017,0.03,0.17,0.01,0.02,0.01,0.0,0.0,0.0,14.2,10-15 HRC,700-750 C,3600.0 s
AISI-SAE 1045,14400.0,204.4,0.45,0.73,0.017,0.03,0.17,0.01,0.02,0.01,0.0,0.0,0.0,54.5,50-55 HRC,200-250 C,14400.0 s
AISI-SAE 1045,14400.0,260.0,0.45,0.73,0.017,0.03,0.17,0.01,0.02,0.01,0.0,0.0,0.0,52.6,50-55 HRC,250-300 C,14400.0 s
AISI-SAE 1045,14400.0,315.6,0.45,0.73,0.017,0.03,0.17,0.01,0.02,0.01,0.0,0.0,0.0,49.1,45-50 HRC,300-350 C,14400.0 s
AISI-SAE 1045,14400.0,371.1,0.45,0.73,0.017,0.03,0.17,0.01,0.02,0.01,0.0,0.0,0.0,44.3,40-45 HRC,350-400 C,14400.0 s
AISI-SAE 1045,14400.0,426.7,0.45,0.73,0.017,0.03,0.17,0.01,0.02,0.01,0.0,0.0,0.0,38.4,35-40 HRC,400-450 C,14400.0 s
AISI-SAE 1045,14400.0,482.2,0.45,0.73,0.017,0.03,0.17,0.01,0.02,0.01,0.0,0.0,0.0,33.3,30-35 HRC,450-500 C,14400.0 s
AISI-SAE 1045,14400.0,537.8,0.45,0.73,0.017,0.03,0.17,0.01,0.02,0.01,0.0,0.0,0.0,27.8,25-30 HRC,500-550 C,14400.0 s
AISI-SAE 1045,14400.0,593.3,0.45,0.73,0.017,0.03,0.17,0.01,0.02,0.01,0.0,0.0,0.0,22.4,20-25 HRC,550-600 C,14400.0 s
AISI-SAE 1045,14400.0,648.9,0.45,0.73,0.017,0.03,0.17,0.01,0.02,0.01,0.0,0.0,0.0,17.5,15-20 HRC,600-650 C,14400.0 s
AISI-SAE 1045,14400.0,704.4,0.45,0.73,0.017,0.03,0.17,0.01,0.02,0.01,0.0,0.0,0.0,10.9,10-15 HRC,700-750 C,14400.0 s
AISI-SAE 1045,86400.0,204.4,0.45,0.73,0.017,0.03,0.17,0.01,0.02,0.01,0.0,0.0,0.0,53.8,50-55 HRC,200-250 C,86400.0 s
AISI-SAE 1045,86400.0,260.0,0.45,0.73,0.017,0.03,0.17,0.01,0.02,0.01,0.0,0.0,0.0,51.2,50-55 HRC,250-300 C,86400.0 s
AISI-SAE 1045,86400.0,315.6,0.45,0.73,0.017,0.03,0.17,0.01,0.02,0.01,0.0,0.0,0.0,47.4,45-50 HRC,300-350 C,86400.0 s
AISI-SAE 1045,86400.0,371.1,0.45,0.73,0.017,0.03,0.17,0.01,0.02,0.01,0.0,0.0,0.0,41.7,40-45 HRC,350-400 C,86400.0 s
AISI-SAE 1045,86400.0,426.7,0.45,0.73,0.017,0.03,0.17,0.01,0.02,0.01,0.0,0.0,0.0,36.1,35-40 HRC,400-450 C,86400.0 s
AISI-SAE 1045,86400.0,482.2,0.45,0.73,0.017,0.03,0.17,0.01,0.02,0.01,0.0,0.0,0.0,29.6,25-30 HRC,450-500 C,86400.0 s
AISI-SAE 1045,86400.0,537.8,0.45,0.73,0.017,0.03,0.17,0.01,0.02,0.01,0.0,0.0,0.0,24.2,20-25 HRC,500-550 C,86400.0 s
AISI-SAE 1045,86400.0,593.3,0.45,0.73,0.017,0.03,0.17,0.01,0.02,0.01,0.0,0.0,0.0,18.5,15-20 HRC,550-600 C,86400.0 s
AISI-SAE 1045,86400.0,648.9,0.45,0.73,0.017,0.03,0.17,0.01,0.02,0.01,0.0,0.0,0.0,12.4,10-15 HRC,600-650 C,86400.0 s
AISI-SAE 1045,86400.0,704.4,0.45,0.73,0.017,0.03,0.17,0.01,0.02,0.01,0.0,0.0,0.0,9.9,5-10 HRC,700-750 C,86400.0 s
AISI-SAE 1049,3600.0,204.4,0.48,0.76,0.046,0.048,0.14,0.0,0.0,0.0,0.0,0.0,0.0,55.0,50-55 HRC,200-250 C,3600.0 s
AISI-SAE 1049,3600.0,260.0,0.48,0.76,0.046,0.048,0.14,0.0,0.0,0.0,0.0,0.0,0.0,52.0,50-55 HRC,250-300 C,3600.0 s
AISI-SAE 1049,3600.0,315.6,0.48,0.76,0.046,0.048,0.14,0.0,0.0,0.0,0.0,0.0,0.0,49.0,45-50 HRC,300-350 C,3600.0 s
AISI-SAE 1049,3600.0,371.1,0.48,0.76,0.046,0.048,0.14,0.0,0.0,0.0,0.0,0.0,0.0,44.0,40-45 HRC,350-400 C,3600.0 s
AISI-SAE 1049,3600.0,426.7,0.48,0.76,0.046,0.048,0.14,0.0,0.0,0.0,0.0,0.0,0.0,40.0,35-40 HRC,400-450 C,3600.0 s
AISI-SAE 1049,3600.0,482.2,0.48,0.76,0.046,0.048,0.14,0.0,0.0,0.0,0.0,0.0,0.0,35.5,35-40 HRC,450-500 C,3600.0 s
AISI-SAE 1049,3600.0,537.8,0.48,0.76,0.046,0.048,0.14,0.0,0.0,0.0,0.0,0.0,0.0,30.5,30-35 HRC,500-550 C,3600.0 s
AISI-SAE 1049,3600.0,593.3,0.48,0.76,0.046,0.048,0.14,0.0,0.0,0.0,0.0,0.0,0.0,24.5,20-25 HRC,550-600 C,3600.0 s
AISI-SAE 1049,3600.0,648.9,0.48,0.76,0.046,0.048,0.14,0.0,0.0,0.0,0.0,0.0,0.0,19.0,15-20 HRC,600-650 C,3600.0 s
AISI-SAE 1050,600.0,204.4,0.5,0.91,0.046,0.041,0.13,0.0,0.0,0.0,0.0,0.0,0.0,57.1,55-60 HRC,200-250 C,600.0 s
AISI-SAE 1050,600.0,315.6,0.5,0.91,0.046,0.041,0.13,0.0,0.0,0.0,0.0,0.0,0.0,51.3,50-55 HRC,300-350 C,600.0 s
AISI-SAE 1050,600.0,426.7,0.5,0.91,0.046,0.041,0.13,0.0,0.0,0.0,0.0,0.0,0.0,45.8,45-50 HRC,400-450 C,600.0 s
AISI-SAE 1050,600.0,537.8,0.5,0.91,0.046,0.041,0.13,0.0,0.0,0.0,0.0,0.0,0.0,36.0,35-40 HRC,500-550 C,600.0 s
AISI-SAE 1050,3600.0,204.4,0.5,0.91,0.046,0.041,0.13,0.0,0.0,0.0,0.0,0.0,0.0,56.0,55-60 HRC,200-250 C,3600.0 s
AISI-SAE 1050,3600.0,260.0,0.5,0.91,0.046,0.041,0.13,0.0,0.0,0.0,0.0,0.0,0.0,54.0,50-55 HRC,250-300 C,3600.0 s
AISI-SAE 1050,3600.0,315.6,0.5,0.91,0.046,0.041,0.13,0.0,0.0,0.0,0.0,0.0,0.0,50.0,45-50 HRC,300-350 C,3600.0 s
AISI-SAE 1050,3600.0,371.1,0.5,0.91,0.046,0.041,0.13,0.0,0.0,0.0,0.0,0.0,0.0,46.5,45-50 HRC,350-400 C,3600.0 s
AISI-SAE 1050,3600.0,426.7,0.5,0.91,0.046,0.041,0.13,0.0,0.0,0.0,0.0,0.0,0.0,41.0,40-45 HRC,400-450 C,3600.0 s
AISI-SAE 1050,3600.0,482.2,0.5,0.91,0.046,0.041,0.13,0.0,0.0,0.0,0.0,0.0,0.0,37.7,35-40 HRC,450-500 C,3600.0 s
AISI-SAE 1050,3600.0,537.8,0.5,0.91,0.046,0.041,0.13,0.0,0.0,0.0,0.0,0.0,0.0,32.6,30-35 HRC,500-550 C,3600.0 s
AISI-SAE 1050,3600.0,593.3,0.5,0.91,0.046,0.041,0.13,0.0,0.0,0.0,0.0,0.0,0.0,27.2,25-30 HRC,550-600 C,3600.0 s
AISI-SAE 1050,3600.0,648.9,0.5,0.91,0.046,0.041,0.13,0.0,0.0,0.0,0.0,0.0,0.0,18.5,15-20 HRC,600-650 C,3600.0 s
AISI-SAE 1050,86400.0,204.4,0.5,0.91,0.046,0.041,0.13,0.0,0.0,0.0,0.0,0.0,0.0,53.6,50-55 HRC,200-250 C,86400.0 s
AISI-SAE 1050,86400.0,315.6,0.5,0.91,0.046,0.041,0.13,0.0,0.0,0.0,0.0,0.0,0.0,48.7,45-50 HRC,300-350 C,86400.0 s
AISI-SAE 1050,86400.0,426.7,0.5,0.91,0.046,0.041,0.13,0.0,0.0,0.0,0.0,0.0,0.0,39.5,35-40 HRC,400-450 C,86400.0 s
AISI-SAE 1050,86400.0,537.8,0.5,0.91,0.046,0.041,0.13,0.0,0.0,0.0,0.0,0.0,0.0,26.5,25-30 HRC,500-550 C,86400.0 s
AISI-SAE 1065,3600.0,204.4,0.63,0.87,0.023,0.018,0.17,0.02,0.04,0.0,0.0,0.0,0.0,58.3,55-60 HRC,200-250 C,3600.0 s
AISI-SAE 1065,3600.0,260.0,0.63,0.87,0.023,0.018,0.17,0.02,0.04,0.0,0.0,0.0,0.0,55.9,55-60 HRC,250-300 C,3600.0 s
AISI-SAE 1065,3600.0,315.6,0.63,0.87,0.023,0.018,0.17,0.02,0.04,0.0,0.0,0.0,0.0,52.4,50-55 HRC,300-350 C,3600.0 s
AISI-SAE 1065,3600.0,371.1,0.63,0.87,0.023,0.018,0.17,0.02,0.04,0.0,0.0,0.0,0.0,49.5,45-50 HRC,350-400 C,3600.0 s
AISI-SAE 1065,3600.0,426.7,0.63,0.87,0.023,0.018,0.17,0.02,0.04,0.0,0.0,0.0,0.0,44.8,40-45 HRC,400-450 C,3600.0 s
AISI-SAE 1065,3600.0,482.2,0.63,0.87,0.023,0.018,0.17,0.02,0.04,0.0,0.0,0.0,0.0,39.7,35-40 HRC,450-500 C,3600.0 s
AISI-SAE 1065,3600.0,537.8,0.63,0.87,0.023,0.018,0.17,0.02,0.04,0.0,0.0,0.0,0.0,34.5,30-35 HRC,500-550 C,3600.0 s
AISI-SAE 1065,3600.0,593.3,0.63,0.87,0.023,0.018,0.17,0.02,0.04,0.0,0.0,0.0,0.0,29.7,25-30 HRC,550-600 C,3600.0 s
AISI-SAE 1065,3600.0,648.9,0.63,0.87,0.023,0.018,0.17,0.02,0.04,0.0,0.0,0.0,0.0,23.4,20-25 HRC,600-650 C,3600.0 s
AISI-SAE 1065,3600.0,704.4,0.63,0.87,0.023,0.018,0.17,0.02,0.04,0.0,0.0,0.0,0.0,16.7,15-20 HRC,700-750 C,3600.0 s
AISI-SAE 1065,3600.0,204.4,0.65,0.87,0.04,0.042,0.19,0.0,0.0,0.0,0.0,0.0,0.0,59.2,55-60 HRC,200-250 C,3600.0 s
AISI-SAE 1065,3600.0,260.0,0.65,0.87,0.04,0.042,0.19,0.0,0.0,0.0,0.0,0.0,0.0,56.5,55-60 HRC,250-300 C,3600.0 s
AISI-SAE 1065,3600.0,315.6,0.65,0.87,0.04,0.042,0.19,0.0,0.0,0.0,0.0,0.0,0.0,53.5,50-55 HRC,300-350 C,3600.0 s
AISI-SAE 1065,3600.0,371.1,0.65,0.87,0.04,0.042,0.19,0.0,0.0,0.0,0.0,0.0,0.0,50.0,45-50 HRC,350-400 C,3600.0 s
AISI-SAE 1065,3600.0,426.7,0.65,0.87,0.04,0.042,0.19,0.0,0.0,0.0,0.0,0.0,0.0,45.0,40-45 HRC,400-450 C,3600.0 s
AISI-SAE 1065,3600.0,482.2,0.65,0.87,0.04,0.042,0.19,0.0,0.0,0.0,0.0,0.0,0.0,41.5,40-45 HRC,450-500 C,3600.0 s
AISI-SAE 1065,3600.0,537.8,0.65,0.87,0.04,0.042,0.19,0.0,0.0,0.0,0.0,0.0,0.0,36.5,35-40 HRC,500-550 C,3600.0 s
AISI-SAE 1065,3600.0,593.3,0.65,0.87,0.04,0.042,0.19,0.0,0.0,0.0,0.0,0.0,0.0,31.2,30-35 HRC,550-600 C,3600.0 s
AISI-SAE 1065,3600.0,648.9,0.65,0.87,0.04,0.042,0.19,0.0,0.0,0.0,0.0,0.0,0.0,25.8,25-30 HRC,600-650 C,3600.0 s
AISI-SAE 1080,600.0,204.4,0.82,0.75,0.054,0.055,0.3,0.0,0.0,0.0,0.0,0.0,0.0,62.7,60-65 HRC,200-250 C,600.0 s
AISI-SAE 1080,600.0,315.6,0.82,0.75,0.054,0.055,0.3,0.0,0.0,0.0,0.0,0.0,0.0,57.6,55-60 HRC,300-350 C,600.0 s
AISI-SAE 1080,600.0,426.7,0.82,0.75,0.054,0.055,0.3,0.0,0.0,0.0,0.0,0.0,0.0,50.0,45-50 HRC,400-450 C,600.0 s
AISI-SAE 1080,600.0,537.8,0.82,0.75,0.054,0.055,0.3,0.0,0.0,0.0,0.0,0.0,0.0,42.0,40-45 HRC,500-550 C,600.0 s
AISI-SAE 1080,3600.0,204.4,0.82,0.75,0.054,0.055,0.3,0.0,0.0,0.0,0.0,0.0,0.0,61.3,60-65 HRC,200-250 C,3600.0 s
AISI-SAE 1080,3600.0,260.0,0.82,0.75,0.054,0.055,0.3,0.0,0.0,0.0,0.0,0.0,0.0,59.5,55-60 HRC,250-300 C,3600.0 s
AISI-SAE 1080,3600.0,315.6,0.82,0.75,0.054,0.055,0.3,0.0,0.0,0.0,0.0,0.0,0.0,56.7,55-60 HRC,300-350 C,3600.0 s
AISI-SAE 1080,3600.0,371.1,0.82,0.75,0.054,0.055,0.3,0.0,0.0,0.0,0.0,0.0,0.0,51.0,50-55 HRC,350-400 C,3600.0 s
AISI-SAE 1080,3600.0,426.7,0.82,0.75,0.054,0.055,0.3,0.0,0.0,0.0,0.0,0.0,0.0,47.0,45-50 HRC,400-450 C,3600.0 s
AISI-SAE 1080,3600.0,482.2,0.82,0.75,0.054,0.055,0.3,0.0,0.0,0.0,0.0,0.0,0.0,43.2,40-45 HRC,450-500 C,3600.0 s
AISI-SAE 1080,3600.0,537.8,0.82,0.75,0.054,0.055,0.3,0.0,0.0,0.0,0.0,0.0,0.0,38.8,35-40 HRC,500-550 C,3600.0 s
AISI-SAE 1080,3600.0,593.3,0.82,0.75,0.054,0.055,0.3,0.0,0.0,0.0,0.0,0.0,0.0,32.5,30-35 HRC,550-600 C,3600.0 s
AISI-SAE 1080,3600.0,648.9,0.82,0.75,0.054,0.055,0.3,0.0,0.0,0.0,0.0,0.0,0.0,27.0,25-30 HRC,600-650 C,3600.0 s
AISI-SAE 1080,86400.0,204.4,0.82,0.75,0.054,0.055,0.3,0.0,0.0,0.0,0.0,0.0,0.0,60.0,55-60 HRC,200-250 C,86400.0 s
AISI-SAE 1080,86400.0,315.6,0.82,0.75,0.054,0.055,0.3,0.0,0.0,0.0,0.0,0.0,0.0,53.5,50-55 HRC,300-350 C,86400.0 s
AISI-SAE 1080,86400.0,426.7,0.82,0.75,0.054,0.055,0.3,0.0,0.0,0.0,0.0,0.0,0.0,43.8,40-45 HRC,400-450 C,86400.0 s
AISI-SAE 1080,86400.0,537.8,0.82,0.75,0.054,0.055,0.3,0.0,0.0,0.0,0.0,0.0,0.0,32.0,30-35 HRC,500-550 C,86400.0 s
AISI-SAE 1335,40.0,426.7,0.35,1.85,0.02,0.026,0.19,0.01,0.03,0.0,0.0,0.0,0.0,44.9,40-45 HRC,400-450 C,40.0 s
AISI-SAE 1335,40.0,537.8,0.35,1.85,0.02,0.026,0.19,0.01,0.03,0.0,0.0,0.0,0.0,38.0,35-40 HRC,500-550 C,40.0 s
AISI-SAE 1335,40.0,593.3,0.35,1.85,0.02,0.026,0.19,0.01,0.03,0.0,0.0,0.0,0.0,34.7,30-35 HRC,550-600 C,40.0 s
AISI-SAE 1335,40.0,648.9,0.35,1.85,0.02,0.026,0.19,0.01,0.03,0.0,0.0,0.0,0.0,30.9,30-35 HRC,600-650 C,40.0 s
AISI-SAE 1335,120.0,426.7,0.35,1.85,0.02,0.026,0.19,0.01,0.03,0.0,0.0,0.0,0.0,43.2,40-45 HRC,400-450 C,120.0 s
AISI-SAE 1335,120.0,537.8,0.35,1.85,0.02,0.026,0.19,0.01,0.03,0.0,0.0,0.0,0.0,36.1,35-40 HRC,500-550 C,120.0 s
AISI-SAE 1335,120.0,593.3,0.35,1.85,0.02,0.026,0.19,0.01,0.03,0.0,0.0,0.0,0.0,33.0,30-35 HRC,550-600 C,120.0 s
AISI-SAE 1335,120.0,648.9,0.35,1.85,0.02,0.026,0.19,0.01,0.03,0.0,0.0,0.0,0.0,29.6,25-30 HRC,600-650 C,120.0 s
AISI-SAE 1335,300.0,426.7,0.35,1.85,0.02,0.026,0.19,0.01,0.03,0.0,0.0,0.0,0.0,42.6,40-45 HRC,400-450 C,300.0 s
AISI-SAE 1335,300.0,537.8,0.35,1.85,0.02,0.026,0.19,0.01,0.03,0.0,0.0,0.0,0.0,34.8,30-35 HRC,500-550 C,300.0 s
AISI-SAE 1335,300.0,593.3,0.35,1.85,0.02,0.026,0.19,0.01,0.03,0.0,0.0,0.0,0.0,32.8,30-35 HRC,550-600 C,300.0 s
AISI-SAE 1335,300.0,648.9,0.35,1.85,0.02,0.026,0.19,0.01,0.03,0.0,0.0,0.0,0.0,28.1,25-30 HRC,600-650 C,300.0 s
AISI-SAE 1335,900.0,426.7,0.35,1.85,0.02,0.026,0.19,0.01,0.03,0.0,0.0,0.0,0.0,39.9,35-40 HRC,400-450 C,900.0 s
AISI-SAE 1335,900.0,537.8,0.35,1.85,0.02,0.026,0.19,0.01,0.03,0.0,0.0,0.0,0.0,33.5,30-35 HRC,500-550 C,900.0 s
AISI-SAE 1335,900.0,593.3,0.35,1.85,0.02,0.026,0.19,0.01,0.03,0.0,0.0,0.0,0.0,29.8,25-30 HRC,550-600 C,900.0 s
AISI-SAE 1335,900.0,648.9,0.35,1.85,0.02,0.026,0.19,0.01,0.03,0.0,0.0,0.0,0.0,25.5,25-30 HRC,600-650 C,900.0 s
AISI-SAE 1335,3600.0,204.4,0.35,1.85,0.02,0.026,0.19,0.01,0.03,0.0,0.0,0.0,0.0,51.6,50-55 HRC,200-250 C,3600.0 s
AISI-SAE 1335,3600.0,260.0,0.35,1.85,0.02,0.026,0.19,0.01,0.03,0.0,0.0,0.0,0.0,48.6,45-50 HRC,250-300 C,3600.0 s
AISI-SAE 1335,3600.0,315.6,0.35,1.85,0.02,0.026,0.19,0.01,0.03,0.0,0.0,0.0,0.0,46.8,45-50 HRC,300-350 C,3600.0 s
AISI-SAE 1335,3600.0,371.1,0.35,1.85,0.02,0.026,0.19,0.01,0.03,0.0,0.0,0.0,0.0,44.4,40-45 HRC,350-400 C,3600.0 s
AISI-SAE 1335,3600.0,426.7,0.35,1.85,0.02,0.026,0.19,0.01,0.03,0.0,0.0,0.0,0.0,39.1,35-40 HRC,400-450 C,3600.0 s
AISI-SAE 1335,3600.0,482.2,0.35,1.85,0.02,0.026,0.19,0.01,0.03,0.0,0.0,0.0,0.0,34.3,30-35 HRC,450-500 C,3600.0 s
AISI-SAE 1335,3600.0,537.8,0.35,1.85,0.02,0.026,0.19,0.01,0.03,0.0,0.0,0.0,0.0,30.4,30-35 HRC,500-550 C,3600.0 s
AISI-SAE 1335,3600.0,593.3,0.35,1.85,0.02,0.026,0.19,0.01,0.03,0.0,0.0,0.0,0.0,27.1,25-30 HRC,550-600 C,3600.0 s
AISI-SAE 1335,3600.0,648.9,0.35,1.85,0.02,0.026,0.19,0.01,0.03,0.0,0.0,0.0,0.0,21.8,20-25 HRC,600-650 C,3600.0 s
AISI-SAE 1335,7200.0,204.4,0.35,1.85,0.02,0.026,0.19,0.01,0.03,0.0,0.0,0.0,0.0,51.2,50-55 HRC,200-250 C,7200.0 s
AISI-SAE 1335,7200.0,315.6,0.35,1.85,0.02,0.026,0.19,0.01,0.03,0.0,0.0,0.0,0.0,46.4,45-50 HRC,300-350 C,7200.0 s
AISI-SAE 1335,7200.0,426.7,0.35,1.85,0.02,0.026,0.19,0.01,0.03,0.0,0.0,0.0,0.0,37.9,35-40 HRC,400-450 C,7200.0 s
AISI-SAE 1335,7200.0,537.8,0.35,1.85,0.02,0.026,0.19,0.01,0.03,0.0,0.0,0.0,0.0,28.8,25-30 HRC,500-550 C,7200.0 s
AISI-SAE 1335,7200.0,648.9,0.35,1.85,0.02,0.026,0.19,0.01,0.03,0.0,0.0,0.0,0.0,18.5,15-20 HRC,600-650 C,7200.0 s
AISI-SAE 1335,14400.0,204.4,0.35,1.85,0.02,0.026,0.19,0.01,0.03,0.0,0.0,0.0,0.0,50.8,50-55 HRC,200-250 C,14400.0 s
AISI-SAE 1335,14400.0,315.6,0.35,1.85,0.02,0.026,0.19,0.01,0.03,0.0,0.0,0.0,0.0,46.3,45-50 HRC,300-350 C,14400.0 s
AISI-SAE 1335,14400.0,426.7,0.35,1.85,0.02,0.026,0.19,0.01,0.03,0.0,0.0,0.0,0.0,37.4,35-40 HRC,400-450 C,14400.0 s
AISI-SAE 1335,14400.0,537.8,0.35,1.85,0.02,0.026,0.19,0.01,0.03,0.0,0.0,0.0,0.0,27.7,25-30 HRC,500-550 C,14400.0 s
AISI-SAE 1335,14400.0,648.9,0.35,1.85,0.02,0.026,0.19,0.01,0.03,0.0,0.0,0.0,0.0,16.7,15-20 HRC,600-650 C,14400.0 s
AISI-SAE 1335,28800.0,204.4,0.35,1.85,0.02,0.026,0.19,0.01,0.03,0.0,0.0,0.0,0.0,50.5,50-55 HRC,200-250 C,28800.0 s
AISI-SAE 1335,28800.0,315.6,0.35,1.85,0.02,0.026,0.19,0.01,0.03,0.0,0.0,0.0,0.0,46.5,45-50 HRC,300-350 C,28800.0 s
AISI-SAE 1335,28800.0,426.7,0.35,1.85,0.02,0.026,0.19,0.01,0.03,0.0,0.0,0.0,0.0,37.3,35-40 HRC,400-450 C,28800.0 s
AISI-SAE 1335,28800.0,537.8,0.35,1.85,0.02,0.026,0.19,0.01,0.03,0.0,0.0,0.0,0.0,26.7,25-30 HRC,500-550 C,28800.0 s
AISI-SAE 1335,28800.0,648.9,0.35,1.85,0.02,0.026,0.19,0.01,0.03,0.0,0.0,0.0,0.0,14.8,10-15 HRC,600-650 C,28800.0 s
AISI-SAE 1335,57600.0,204.4,0.35,1.85,0.02,0.026,0.19,0.01,0.03,0.0,0.0,0.0,0.0,50.7,50-55 HRC,200-250 C,57600.0 s
AISI-SAE 1335,57600.0,315.6,0.35,1.85,0.02,0.026,0.19,0.01,0.03,0.0,0.0,0.0,0.0,46.7,45-50 HRC,300-350 C,57600.0 s
