Repository: HachemAhmed/steel-tempering-optimizer

# Otimização de Processos de Revenimento em Aços via Algoritmos de Caminho Mínimo em Grafos

## 📄 Artigo Relacionado

Este repositório contém o código-fonte e os datasets utilizados no trabalho:
[**Otimização de Processos de Revenimento em Aços via Algoritmos de Caminho Mínimo em Grafos**](https://github.com/HachemAhmed/steel-tempering-optimizer/blob/main/artigo/Otimiza%C3%A7%C3%A3o_de_Processos_de_Revenimento_em_A%C3%A7os_via_Algoritmos_de_Caminho_M%C3%ADnimo_em_Grafos.pdf)

## 📌 Visão Geral

Este projeto propõe uma abordagem determinística para a otimização do tratamento térmico de revenimento utilizando Teoria dos Grafos. O sistema modela o espaço de soluções (Tempo × Temperatura) como um Grafo Dirigido Acíclico (DAG) e aplica o algoritmo de Dijkstra para encontrar rotas ótimas de processamento.

As principais funcionalidades incluem:

* **Modelagem Topológica:** Transformação de dados experimentais em uma estrutura sequencial (Fonte → Aço → Tempo → Temperatura → Dureza).
* **Otimização Multiobjetivo:** Minimização de custos baseada em Tempo, Temperatura ou uma abordagem Balanceada (via Escalarização Linear).
* **Filtragem Avançada:** Seleção de ligas por composição química (ex: `%C > 0.4`, `%Cr > 0.9`) e faixas de dureza alvo (HRC).
* **Análise de Robustez:** Geração de mapas de calor (*heatmaps*) para identificação de janelas de processo seguras.

## ⚙️ Instalação e Configuração

### 1️⃣ Pré-requisitos

Certifique-se de ter instalado:

* Python (>=3.8)
* Git

### 2️⃣ Clonar o repositório

```bash
git clone https://github.com/HachemAhmed/steel-tempering-optimizer.git
cd steel-tempering-optimizer
```

### 3️⃣ Instalar dependências

Recomenda-se criar um ambiente virtual para isolar as bibliotecas.

**Linux / macOS**

```bash
python -m venv venv
source venv/bin/activate
pip install -r requirements.txt
```

**Windows**

```powershell
python -m venv venv
venv\Scripts\activate
pip install -r requirements.txt
```

## 🚀 Executando o Projeto

1. **Configuração da Consulta (`consultas.json`)**

O sistema é data-driven. Configure os parâmetros de busca e filtros no arquivo JSON antes de executar. Exemplo de configuração:

```json
{
  "query_name": "Teste_Otimizacao_Balanceada",
  "optimize_by": "balanced",
  "alpha": 0.5,
  "filters": {
    "hardness_range": {"min": 50, "max": 55},
    "C (%wt)": {"op": ">", "val": 0.4}
  }
}
```

2. **Execução do Pipeline Principal**

Para rodar o processamento de dados, construção do grafo e busca do caminho mínimo:

```bash
python run_project.py
```

## 📚 Bibliotecas Utilizadas

As principais dependências do projeto são:

* `networkx`: Modelagem de grafos e algoritmo de Dijkstra.
* `pandas`: Manipulação de dados e ETL.
* `numpy`: Cálculos numéricos e funções logarítmicas.
* `matplotlib` & `seaborn`: Visualização de dados estática.
* `plotly`: Geração de mapas de calor interativos.

## 🔗 Saídas (Outputs)

Após a execução, os artefatos são gerados na pasta `output/`:

* **Relatórios de Rotas:** Detalhes técnicos da melhor rota encontrada (Liga, Temp, Tempo).
* **Heatmaps Interativos:** Arquivos .html para análise exploratória do espaço de soluções.
* **Grafos Exportáveis:** Arquivos formatados para visualização avançada no Gephi.

Autores: Ahmed Amer Hachem & Álvaro Augusto José Silva

DECOM-DV / CEFET-MG

File: outputs/Case5_Engineering_Tradeoff_report.txt
============================================================
TECHNICAL REPORT: Case5_Engineering_Tradeoff
============================================================

1. SEARCH PARAMETERS
------------------------------
Optimization Goal: TIME (Minimize)
Filters Applied:
  - hardness_range: 48 - 52
  - time_range: 2400 - 3600
  - temperature_range: 350 - 450

2. OPTIMIZATION RESULTS (DIJKSTRA)
------------------------------
STATUS: 11 OPTIMAL SOLUTION(S) FOUND
Total Cost: 3600.00 s

--- OPTION #1 ---
Process Flow:
Start -> Steel: AISI-SAE 1065 -> Time: 3600.0 s -> Temp: 371.1 C -> Hardness: 49.5 HRC

Selected Steel Specs:
  Steel Type:        AISI-SAE 1065
  Final Hardness:    49.5 HRC
  Temp Process:      371.1 C
  Time Process:      3600.0 s
  Composition (%):
    C   : 0.63
    Mn  : 0.87
    P   : 0.023
    S   : 0.018
    Si  : 0.17
    Ni  : 0.02
    Cr  : 0.04
    Mo  : 0.0
    V   : 0.0
    Al  : 0.0
    Cu  : 0.0

--- OPTION #2 ---
Process Flow:
Start -> Steel: AISI-SAE 1065 -> Time: 3600.0 s -> Temp: 371.1 C -> Hardness: 50.0 HRC

Selected Steel Specs:
  Steel Type:        AISI-SAE 1065
  Final Hardness:    50.0 HRC
  Temp Process:      371.1 C
  Time Process:      3600.0 s
  Composition (%):
    C   : 0.63
    Mn  : 0.87
    P   : 0.023
    S   : 0.018
    Si  : 0.17
    Ni  : 0.02
    Cr  : 0.04
    Mo  : 0.0
    V   : 0.0
    Al  : 0.0
    Cu  : 0.0

--- OPTION #3 ---
Process Flow:
Start -> Steel: AISI-SAE 1080 -> Time: 3600.0 s -> Temp: 371.1 C -> Hardness: 51.0 HRC

Selected Steel Specs:
  Steel Type:        AISI-SAE 1080
  Final Hardness:    51.0 HRC
  Temp Process:      371.1 C
  Time Process:      3600.0 s
  Composition (%):
    C   : 0.82
    Mn  : 0.75
    P   : 0.054
    S   : 0.055
    Si  : 0.3
    Ni  : 0.0
    Cr  : 0.0
    Mo  : 0.0
    V   : 0.0
    Al  : 0.0
    Cu  : 0.0

--- OPTION #4 ---
Process Flow:
Start -> Steel: AISI-SAE 4068 -> Time: 3600.0 s -> Temp: 371.1 C -> Hardness: 50.5 HRC

Selected Steel Specs:
  Steel Type:        AISI-SAE 4068
  Final Hardness:    50.5 HRC
  Temp Process:      371.1 C
  Time Process:      3600.0 s
  Composition (%):
    C   : 0.68
    Mn  : 0.87
    P   : 0.024
    S   : 0.029
    Si  : 0.26
    Ni  : 0.01
    Cr  : 0.03
    Mo  : 0.24
    V   : 0.0
    Al  : 0.0
    Cu  : 0.0

--- OPTION #5 ---
Process Flow:
Start -> Steel: AISI-SAE 4140 -> Time: 3600.0 s -> Temp: 371.1 C -> Hardness: 48.0 HRC

Selected Steel Specs:
  Steel Type:        AISI-SAE 4140
  Final Hardness:    48.0 HRC
  Temp Process:      371.1 C
  Time Process:      3600.0 s
  Composition (%):
    C   : 0.41
    Mn  : 0.88
    P   : 0.016
    S   : 0.018
    Si  : 0.23
    Ni  : 0.0
    Cr  : 1.02
    Mo  : 0.22
    V   : 0.0
    Al  : 0.0
    Cu  : 0.0

--- OPTION #6 ---
Process Flow:
Start -> Steel: AISI-SAE 4340 -> Time: 3600.0 s -> Temp: 371.1 C -> Hardness: 48.7 HRC

Selected Steel Specs:
  Steel Type:        AISI-SAE 4340
  Final Hardness:    48.7 HRC
  Temp Process:      371.1 C
  Time Process:      3600.0 s
  Composition (%):
    C   : 0.39
    Mn  : 0.75
    P   : 0.019
    S   : 0.016
    Si  : 0.26
    Ni  : 1.74
    Cr  : 0.79
    Mo  : 0.26
    V   : 0.0
    Al  : 0.0
    Cu  : 0.0

--- OPTION #7 ---
Process Flow:
Start -> Steel: AISI-SAE 5140 -> Time: 3600.0 s -> Temp: 371.1 C -> Hardness: 48.3 HRC

Selected Steel Specs:
  Steel Type:        AISI-SAE 5140
  Final Hardness:    48.3 HRC
  Temp Process:      371.1 C
  Time Process:      3600.0 s
  Composition (%):
    C   : 0.42
    Mn  : 0.68
    P   : 0.026
    S   : 0.032
    Si  : 0.16
    Ni  : 0.07
    Cr  : 0.93
    Mo  : 0.0
    V   : 0.0
    Al  : 0.0
    Cu  : 0.0

--- OPTION #8 ---
Process Flow:
Start -> Steel: AISI-SAE 6145 -> Time: 3600.0 s -> Temp: 371.1 C -> Hardness: 48.5 HRC

Selected Steel Specs:
  Steel Type:        AISI-SAE 6145
  Final Hardness:    48.5 HRC
  Temp Process:      371.1 C
  Time Process:      3600.0 s
  Composition (%):
    C   : 0.43
    Mn  : 0.74
    P   : 0.019
    S   : 0.024
    Si  : 0.23
    Ni  : 0.06
    Cr  : 0.92
    Mo  : 0.0
    V   : 0.16
    Al  : 0.0
    Cu  : 0.0

--- OPTION #9 ---
Process Flow:
Start -> Steel: AISI-SAE 9264 -> Time: 3600.0 s -> Temp: 426.7 C -> Hardness: 51.9 HRC

Selected Steel Specs:
  Steel Type:        AISI-SAE 9264
  Final Hardness:    51.9 HRC
  Temp Process:      426.7 C
  Time Process:      3600.0 s
  Composition (%):
    C   : 0.55
    Mn  : 0.78
    P   : 0.012
    S   : 0.022
    Si  : 1.62
    Ni  : 0.0
    Cr  : 0.77
    Mo  : 0.01
    V   : 0.0
    Al  : 0.0
    Cu  : 0.0

--- OPTION #10 ---
Process Flow:
Start -> Steel: AISI-SAE E52100 -> Time: 3600.0 s -> Temp: 400.0 C -> Hardness: 50.5 HRC

Selected Steel Specs:
  Steel Type:        AISI-SAE E52100
  Final Hardness:    50.5 HRC
  Temp Process:      400.0 C
  Time Process:      3600.0 s
  Composition (%):
    C   : 1.02
    Mn  : 0.4
    P   : 0.017
    S   : 0.014
    Si  : 0.23
    Ni  : 0.0
    Cr  : 1.42
    Mo  : 0.0
    V   : 0.0
    Al  : 0.0
    Cu  : 0.0

--- OPTION #11 ---
Process Flow:
Start -> Steel: Nitriding Steel  -> Time: 3600.0 s -> Temp: 371.1 C -> Hardness: 50.7 HRC

Selected Steel Specs:
  Steel Type:        Nitriding Steel 
  Final Hardness:    50.7 HRC
  Temp Process:      371.1 C
  Time Process:      3600.0 s
  Composition (%):
    C   : 0.41
    Mn  : 0.57
    P   : 0.017
    S   : 0.005
    Si  : 0.24
    Ni  : 0.17
    Cr  : 1.57
    Mo  : 0.36
    V   : 0.0
    Al  : 1.26
    Cu  : 0.0

============================================================
