Repository: HachemAhmed/steel-tempering-optimizer

# Otimização de Processos de Revenimento em Aços via Algoritmos de Caminho Mínimo em Grafos

## 📄 Artigo Relacionado

Este repositório contém o código-fonte e os datasets utilizados no trabalho:
[**Otimização de Processos de Revenimento em Aços via Algoritmos de Caminho Mínimo em Grafos**](https://github.com/HachemAhmed/steel-tempering-optimizer/blob/main/artigo/Otimiza%C3%A7%C3%A3o_de_Processos_de_Revenimento_em_A%C3%A7os_via_Algoritmos_de_Caminho_M%C3%ADnimo_em_Grafos.pdf)

## 📌 Visão Geral

Este projeto propõe uma abordagem determinística para a otimização do tratamento térmico de revenimento utilizando Teoria dos Grafos. O sistema modela o espaço de soluções (Tempo × Temperatura) como um Grafo Dirigido Acíclico (DAG) e aplica o algoritmo de Dijkstra para encontrar rotas ótimas de processamento.

As principais funcionalidades incluem:

* **Modelagem Topológica:** Transformação de dados experimentais em uma estrutura sequencial (Fonte → Aço → Tempo → Temperatura → Dureza).
* **Otimização Multiobjetivo:** Minimização de custos baseada em Tempo, Temperatura ou uma abordagem Balanceada (via Escalarização Linear).
* **Filtragem Avançada:** Seleção de ligas por composição química (ex: `%C > 0.4`, `%Cr > 0.9`) e faixas de dureza alvo (HRC).
* **Análise de Robustez:** Geração de mapas de calor (*heatmaps*) para identificação de janelas de processo seguras.

## ⚙️ Instalação e Configuração

### 1️⃣ Pré-requisitos

Certifique-se de ter instalado:

* Python (>=3.8)
* Git

### 2️⃣ Clonar o repositório

```bash
git clone https://github.com/HachemAhmed/steel-tempering-optimizer.git
cd steel-tempering-optimizer
```

### 3️⃣ Instalar dependências

Recomenda-se criar um ambiente virtual para isolar as bibliotecas.

**Linux / macOS**

```bash
python -m venv venv
source venv/bin/activate
pip install -r requirements.txt
```

**Windows**

```powershell
python -m venv venv
venv\Scripts\activate
pip install -r requirements.txt
```

## 🚀 Executando o Projeto

1. **Configuração da Consulta (`consultas.json`)**

O sistema é data-driven. Configure os parâmetros de busca e filtros no arquivo JSON antes de executar. Exemplo de configuração:

```json
{
  "query_name": "Teste_Otimizacao_Balanceada",
  "optimize_by": "balanced",
  "alpha": 0.5,
  "filters": {
    "hardness_range": {"min": 50, "max": 55},
    "C (%wt)": {"op": ">", "val": 0.4}
  }
}
```

2. **Execução do Pipeline Principal**

Para rodar o processamento de dados, construção do grafo e busca do caminho mínimo:

```bash
python run_project.py
```

## 📚 Bibliotecas Utilizadas

As principais dependências do projeto são:

* `networkx`: Modelagem de grafos e algoritmo de Dijkstra.
* `pandas`: Manipulação de dados e ETL.
* `numpy`: Cálculos numéricos e funções logarítmicas.
* `matplotlib` & `seaborn`: Visualização de dados estática.
* `plotly`: Geração de mapas de calor interativos.

## 🔗 Saídas (Outputs)

Após a execução, os artefatos são gerados na pasta `output/`:

* **Relatórios de Rotas:** Detalhes técnicos da melhor rota encontrada (Liga, Temp, Tempo).
* **Heatmaps Interativos:** Arquivos .html para análise exploratória do espaço de soluções.
* **Grafos Exportáveis:** Arquivos formatados para visualização avançada no Gephi.

Autores: Ahmed Amer Hachem & Álvaro Augusto José Silva

DECOM-DV / CEFET-MG

File: outputs/Case1_A_Efficiency_Time_Opt_report.txt
============================================================
TECHNICAL REPORT: Case1_A_Efficiency_Time_Opt
============================================================

1. SEARCH PARAMETERS
------------------------------
Optimization Goal: TIME (Minimize)
Filters Applied:
  - hardness_range: 45 - 48
  - temperature_range: 200 - 650

2. OPTIMIZATION RESULTS (DIJKSTRA)
------------------------------
STATUS: 2 OPTIMAL SOLUTION(S) FOUND
Total Cost: 10.00 s

--- OPTION #1 ---
Process Flow:
Start -> Steel: AISI-SAE 4140 -> Time: 10.0 s -> Temp: 600.0 C -> Hardness: 45.9 HRC

Selected Steel Specs:
  Steel Type:        AISI-SAE 4140
  Final Hardness:    45.9 HRC
  Temp Process:      600.0 C
  Time Process:      10.0 s
  Composition (%):
    C   : 0.41
    Mn  : 0.88
    P   : 0.016
    S   : 0.018
    Si  : 0.23
    Ni  : 0.0
    Cr  : 1.02
    Mo  : 0.22
    V   : 0.0
    Al  : 0.0
    Cu  : 0.0

--- OPTION #2 ---
Process Flow:
Start -> Steel: AISI-SAE 4340 -> Time: 10.0 s -> Temp: 500.0 C -> Hardness: 45.2 HRC

Selected Steel Specs:
  Steel Type:        AISI-SAE 4340
  Final Hardness:    45.2 HRC
  Temp Process:      500.0 C
  Time Process:      10.0 s
  Composition (%):
    C   : 0.39
    Mn  : 0.75
    P   : 0.019
    S   : 0.016
    Si  : 0.26
    Ni  : 1.74
    Cr  : 0.79
    Mo  : 0.26
    V   : 0.0
    Al  : 0.0
    Cu  : 0.0

============================================================

File: outputs/Case1_B_Energy_Temp_Opt_report.txt
============================================================
TECHNICAL REPORT: Case1_B_Energy_Temp_Opt
============================================================

1. SEARCH PARAMETERS
------------------------------
Optimization Goal: TEMPERATURE (Minimize)
Filters Applied:
  - hardness_range: 45 - 48
  - temperature_range: 200 - 650

2. OPTIMIZATION RESULTS (DIJKSTRA)
------------------------------
STATUS: 1 OPTIMAL SOLUTION(S) FOUND
Total Cost: 200.00 C

--- OPTION #1 ---
Process Flow:
Start -> Steel: AISI-SAE 4340 -> Time: 86400.0 s -> Temp: 200.0 C -> Hardness: 46.5 HRC

Selected Steel Specs:
  Steel Type:        AISI-SAE 4340
  Final Hardness:    46.5 HRC
  Temp Process:      200.0 C
  Time Process:      86400.0 s
  Composition (%):
    C   : 0.39
    Mn  : 0.75
    P   : 0.019
    S   : 0.016
    Si  : 0.26
    Ni  : 1.74
    Cr  : 0.79
    Mo  : 0.26
    V   : 0.0
    Al  : 0.0
    Cu  : 0.0

============================================================

File: outputs/Case1_C_Balanced_Opt_report.txt
============================================================
TECHNICAL REPORT: Case1_C_Balanced_Opt
============================================================

1. SEARCH PARAMETERS
------------------------------
Optimization Goal: BALANCED (Minimize)
Alpha (Time Weight): 0.5
Beta (Temp Weight): 0.5
Filters Applied:
  - hardness_range: 45 - 48
  - temperature_range: 200 - 650

2. OPTIMIZATION RESULTS (DIJKSTRA)
------------------------------
STATUS: 1 OPTIMAL SOLUTION(S) FOUND
Total Cost: 0.45 (Score)

--- OPTION #1 ---
Process Flow:
Start -> Steel: AISI-SAE 4340 -> Time: 10.0 s -> Temp: 500.0 C -> Hardness: 45.2 HRC

Selected Steel Specs:
  Steel Type:        AISI-SAE 4340
  Final Hardness:    45.2 HRC
  Temp Process:      500.0 C
  Time Process:      10.0 s
  Composition (%):
    C   : 0.39
    Mn  : 0.75
    P   : 0.019
    S   : 0.016
    Si  : 0.26
    Ni  : 1.74
    Cr  : 0.79
    Mo  : 0.26
    V   : 0.0
    Al  : 0.0
    Cu  : 0.0

============================================================

File: outputs/Case2_High_Performance_Alloy_report.txt
============================================================
TECHNICAL REPORT: Case2_High_Performance_Alloy
============================================================

1. SEARCH PARAMETERS
------------------------------
Optimization Goal: BALANCED (Minimize)
Alpha (Time Weight): 0.6
Beta (Temp Weight): 0.4
Filters Applied:
  - hardness_range: 52 - 55
  - C (%wt): > 0.38
  - Cr (%wt): > 0.9
  - Mo (%wt): > 0.15
  - time_range: 0 - 7200

2. OPTIMIZATION RESULTS (DIJKSTRA)
------------------------------
STATUS: 1 OPTIMAL SOLUTION(S) FOUND
Total Cost: 0.45 (Score)

--- OPTION #1 ---
Process Flow:
Start -> Steel: Nitriding Steel  -> Time: 600.0 s -> Temp: 204.4 C -> Hardness: 55.0 HRC

Selected Steel Specs:
  Steel Type:        Nitriding Steel 
  Final Hardness:    55.0 HRC
  Temp Process:      204.4 C
  Time Process:      600.0 s
  Composition (%):
    C   : 0.41
    Mn  : 0.57
    P   : 0.017
    S   : 0.005
    Si  : 0.24
    Ni  : 0.17
    Cr  : 1.57
    Mo  : 0.36
    V   : 0.0
    Al  : 1.26
    Cu  : 0.0

============================================================

File: outputs/Case3_Topology_AISI4140_Map_report.txt
============================================================
TECHNICAL REPORT: Case3_Topology_AISI4140_Map
============================================================

1. SEARCH PARAMETERS
------------------------------
Optimization Goal: TIME (Minimize)
Filters Applied:
  - hardness_range: 25 - 60
  - steel_type: AISI-SAE 4140

2. OPTIMIZATION RESULTS (DIJKSTRA)
------------------------------
STATUS: 8 OPTIMAL SOLUTION(S) FOUND
Total Cost: 10.00 s

--- OPTION #1 ---
Process Flow:
Start -> Steel: AISI-SAE 4140 -> Time: 10.0 s -> Temp: 700.0 C -> Hardness: 43.2 HRC

Selected Steel Specs:
  Steel Type:        AISI-SAE 4140
  Final Hardness:    43.2 HRC
  Temp Process:      700.0 C
  Time Process:      10.0 s
  Composition (%):
    C   : 0.41
    Mn  : 0.88
    P   : 0.016
    S   : 0.018
    Si  : 0.23
    Ni  : 0.0
    Cr  : 1.02
    Mo  : 0.22
    V   : 0.0
    Al  : 0.0
    Cu  : 0.0

--- OPTION #2 ---
Process Flow:
Start -> Steel: AISI-SAE 4140 -> Time: 10.0 s -> Temp: 600.0 C -> Hardness: 45.9 HRC

Selected Steel Specs:
  Steel Type:        AISI-SAE 4140
  Final Hardness:    45.9 HRC
  Temp Process:      600.0 C
  Time Process:      10.0 s
  Composition (%):
    C   : 0.41
    Mn  : 0.88
    P   : 0.016
    S   : 0.018
    Si  : 0.23
    Ni  : 0.0
    Cr  : 1.02
    Mo  : 0.22
    V   : 0.0
    Al  : 0.0
    Cu  : 0.0

--- OPTION #3 ---
Process Flow:
Start -> Steel: AISI-SAE 4140 -> Time: 10.0 s -> Temp: 500.0 C -> Hardness: 49.6 HRC

Selected Steel Specs:
  Steel Type:        AISI-SAE 4140
  Final Hardness:    49.6 HRC
  Temp Process:      500.0 C
  Time Process:      10.0 s
  Composition (%):
    C   : 0.41
    Mn  : 0.88
    P   : 0.016
    S   : 0.018
    Si  : 0.23
    Ni  : 0.0
    Cr  : 1.02
    Mo  : 0.22
    V   : 0.0
    Al  : 0.0
    Cu  : 0.0

--- OPTION #4 ---
Process Flow:
Start -> Steel: AISI-SAE 4140 -> Time: 10.0 s -> Temp: 400.0 C -> Hardness: 55.5 HRC

Selected Steel Specs:
  Steel Type:        AISI-SAE 4140
  Final Hardness:    55.5 HRC
  Temp Process:      400.0 C
  Time Process:      10.0 s
  Composition (%):
    C   : 0.41
    Mn  : 0.88
    P   : 0.016
    S   : 0.018
    Si  : 0.23
    Ni  : 0.0
    Cr  : 1.02
    Mo  : 0.22
    V   : 0.0
    Al  : 0.0
    Cu  : 0.0

--- OPTION #5 ---
Process Flow:
Start -> Steel: AISI-SAE 4140 -> Time: 10.0 s -> Temp: 300.0 C -> Hardness: 56.2 HRC

Selected Steel Specs:
  Steel Type:        AISI-SAE 4140
  Final Hardness:    56.2 HRC
  Temp Process:      300.0 C
  Time Process:      10.0 s
  Composition (%):
    C   : 0.41
    Mn  : 0.88
    P   : 0.016
    S   : 0.018
    Si  : 0.23
    Ni  : 0.0
    Cr  : 1.02
    Mo  : 0.22
    V   : 0.0
    Al  : 0.0
    Cu  : 0.0

--- OPTION #6 ---
Process Flow:
Start -> Steel: AISI-SAE 4140 -> Time: 10.0 s -> Temp: 250.0 C -> Hardness: 56.7 HRC

Selected Steel Specs:
  Steel Type:        AISI-SAE 4140
  Final Hardness:    56.7 HRC
  Temp Process:      250.0 C
  Time Process:      10.0 s
  Composition (%):
    C   : 0.41
    Mn  : 0.88
    P   : 0.016
    S   : 0.018
    Si  : 0.23
    Ni  : 0.0
    Cr  : 1.02
    Mo  : 0.22
    V   : 0.0
    Al  : 0.0
    Cu  : 0.0

--- OPTION #7 ---
Process Flow:
Start -> Steel: AISI-SAE 4140 -> Time: 10.0 s -> Temp: 200.0 C -> Hardness: 58.5 HRC

Selected Steel Specs:
  Steel Type:        AISI-SAE 4140
  Final Hardness:    58.5 HRC
  Temp Process:      200.0 C
  Time Process:      10.0 s
  Composition (%):
    C   : 0.41
    Mn  : 0.88
    P   : 0.016
    S   : 0.018
    Si  : 0.23
    Ni  : 0.0
    Cr  : 1.02
    Mo  : 0.22
    V   : 0.0
    Al  : 0.0
    Cu  : 0.0

--- OPTION #8 ---
Process Flow:
Start -> Steel: AISI-SAE 4140 -> Time: 10.0 s -> Temp: 100.0 C -> Hardness: 59.5 HRC

Selected Steel Specs:
  Steel Type:        AISI-SAE 4140
  Final Hardness:    59.5 HRC
  Temp Process:      100.0 C
  Time Process:      10.0 s
  Composition (%):
    C   : 0.41
    Mn  : 0.88
    P   : 0.016
    S   : 0.018
    Si  : 0.23
    Ni  : 0.0
    Cr  : 1.02
    Mo  : 0.22
    V   : 0.0
    Al  : 0.0
    Cu  : 0.0

============================================================

File: outputs/Case4_Robustness_Fail_Check_report.txt
============================================================
TECHNICAL REPORT: Case4_Robustness_Fail_Check
============================================================

1. SEARCH PARAMETERS
------------------------------
Optimization Goal: TIME (Minimize)
Filters Applied:
  - hardness_range: 62 - 68
  - C (%wt): < 0.2
  - temperature_range: 500 - 700

2. OPTIMIZATION RESULTS (DIJKSTRA)
------------------------------
STATUS: 24 OPTIMAL SOLUTION(S) FOUND
Total Cost: 0.00 s

============================================================

File: outputs/Case6_Liga_Comparison_report.txt
============================================================
TECHNICAL REPORT: Case6_Liga_Comparison
============================================================

1. SEARCH PARAMETERS
------------------------------
Optimization Goal: BALANCED (Minimize)
Alpha (Time Weight): 0.5
Beta (Temp Weight): 0.5
Filters Applied:
  - hardness_range: 50 - 52
  - temperature_range: 300 - 500
  - time_range: 1800 - 5400

2. OPTIMIZATION RESULTS (DIJKSTRA)
------------------------------
STATUS: 2 OPTIMAL SOLUTION(S) FOUND
Total Cost: 0.56 (Score)

--- OPTION #1 ---
Process Flow:
Start -> Steel: AISI-SAE 5160 -> Time: 3600.0 s -> Temp: 300.0 C -> Hardness: 50.0 HRC

Selected Steel Specs:
  Steel Type:        AISI-SAE 5160
  Final Hardness:    50.0 HRC
  Temp Process:      300.0 C
  Time Process:      3600.0 s
  Composition (%):
    C   : 0.62
    Mn  : 0.88
    P   : 0.012
    S   : 0.018
    Si  : 0.22
    Ni  : 0.0
    Cr  : 0.79
    Mo  : 0.0
    V   : 0.0
    Al  : 0.0
    Cu  : 0.0

--- OPTION #2 ---
Process Flow:
Start -> Steel: AISI-SAE 6150 -> Time: 3600.0 s -> Temp: 300.0 C -> Hardness: 50.5 HRC

Selected Steel Specs:
  Steel Type:        AISI-SAE 6150
  Final Hardness:    50.5 HRC
  Temp Process:      300.0 C
  Time Process:      3600.0 s
  Composition (%):
    C   : 0.51
    Mn  : 0.81
    P   : 0.021
    S   : 0.014
    Si  : 0.28
    Ni  : 0.0
    Cr  : 0.98
    Mo  : 0.0
    V   : 0.0
    Al  : 0.0
    Cu  : 0.0

============================================================
